Repository: acid-design-lab/DESignSolvents

# DESignSolvents
1. DataAnalysis

2. MiningDescriptors

3. ML_MODELS

4. BEST_MODEL

File: DENSITY/Density.csv (part 1 of 11)
Number of components,Type of DES,I,II,III,IV,V,Component#1,Component#2,Component#3,X#1 (molar fraction),X#2 (molar fraction),X#3 (molar fraction),"Temperature, K","Density, g/cm^3",Reference (DOI)
2,Ⅰ,1,0,0,0,0,Zincchloride,1-Butyl-3-methyl imidazolium chloride,,0.5,0.5,,300.2,1.1025,10.1016/j.cclet.2013.09.004
2,Ⅰ,1,0,0,0,0,Zincchloride,1-Butyl-3-methylimidazolium chloride,,0.5,0.5,,303.15,1.50913,10.1016/j.jobe.2021.103056
2,Ⅰ,1,0,0,0,0,Zincchloride,1-Butyl-3-methylimidazolium chloride,,0.333,0.667,,303.15,1.34292,10.1016/j.jobe.2021.103056
2,Ⅰ,1,0,0,0,0,Iron(3+) Trichloride,Tetrabutylphosphonium bromide,,0.333,0.667,,293,1.195,10.1016/j.cep.2015.04.001
2,Ⅰ,1,0,0,0,0,Iron(3+) Trichloride,Tetrabutylphosphonium bromide,,0.333,0.667,,303,1.188,10.1016/j.cep.2015.04.001
2,Ⅰ,1,0,0,0,0,Iron(3+) Trichloride,Tetrabutylphosphonium bromide,,0.333,0.667,,313,1.181,10.1016/j.cep.2015.04.001
2,Ⅰ,1,0,0,0,0,Iron(3+) Trichloride,Tetrabutylphosphonium bromide,,0.333,0.667,,323,1.174,10.1016/j.cep.2015.04.001
2,Ⅰ,1,0,0,0,0,Iron(3+) Trichloride,Tetrabutylphosphonium bromide,,0.333,0.667,,333,1.167,10.1016/j.cep.2015.04.001
2,Ⅰ,1,0,0,0,0,Iron(3+) Trichloride,Tetrabutylphosphonium bromide,,0.333,0.667,,343,1.16,10.1016/j.cep.2015.04.001
2,Ⅰ,1,0,0,0,0,Iron(3+) Trichloride,Tetrabutylphosphonium bromide,,0.333,0.667,,353,1.154,10.1016/j.cep.2015.04.001
2,Ⅰ,1,0,0,0,0,Iron(3+) Trichloride,Tetrabutylphosphonium bromide,,0.4,0.6,,293,1.226,10.1016/j.cep.2015.04.001
2,Ⅰ,1,0,0,0,0,Iron(3+) Trichloride,Tetrabutylphosphonium bromide,,0.4,0.6,,303,1.22,10.1016/j.cep.2015.04.001
2,Ⅰ,1,0,0,0,0,Iron(3+) Trichloride,Tetrabutylphosphonium bromide,,0.4,0.6,,313,1.213,10.1016/j.cep.2015.04.001
2,Ⅰ,1,0,0,0,0,Iron(3+) Trichloride,Tetrabutylphosphonium bromide,,0.4,0.6,,323,1.206,10.1016/j.cep.2015.04.001
2,Ⅰ,1,0,0,0,0,Iron(3+) Trichloride,Tetrabutylphosphonium bromide,,0.4,0.6,,333,1.198,10.1016/j.cep.2015.04.001
2,Ⅰ,1,0,0,0,0,Iron(3+) Trichloride,Tetrabutylphosphonium bromide,,0.4,0.6,,343,1.19,10.1016/j.cep.2015.04.001
2,Ⅰ,1,0,0,0,0,Iron(3+) Trichloride,Tetrabutylphosphonium bromide,,0.4,0.6,,353,1.183,10.1016/j.cep.2015.04.001
2,Ⅰ,1,0,0,0,0,Iron(3+) Trichloride,Dodecyltrimethylammonium bromide,,0.5,0.5,,298,1.27,10.1016/J.MOLLIQ.2018.12.096
2,Ⅰ,1,0,0,0,0,Iron(3+) Trichloride,Tetradecyltrimethylammonium bromide,,0.5,0.5,,298,1.23,10.1016/J.MOLLIQ.2018.12.096
2,Ⅰ,1,0,0,0,0,Iron(3+) Trichloride,Cetyltrimethylammonium bromide,,0.5,0.5,,298,1.19,10.1016/J.MOLLIQ.2018.12.096
2,Ⅰ,1,0,0,0,0,Iron(3+) Trichloride,Stearyltrimethylammonium bromide,,0.5,0.5,,298,1.15,10.1016/J.MOLLIQ.2018.12.096
2,Ⅰ,1,0,0,0,0,Aluminium Chloride Anhydrous,"N-benzyl-N,N-dibutylbutan-1-aminium chloride",,0.667,0.333,,298,1.0007,10.13140/RG.2.2.13424.10245
2,Ⅰ,1,0,0,0,0,Cuprymina,"N-benzyl-N,N-dibutylbutan-1-aminium chloride",,0.667,0.333,,298,1.0039,10.13140/RG.2.2.13424.10245
2,Ⅰ,1,0,0,0,0,Iron(3+) Trichloride,"N-benzyl-N,N-dibutylbutan-1-aminium chloride",,0.667,0.333,,298,1.0001,10.13140/RG.2.2.13424.10245
2,Ⅰ,1,0,0,0,0,STANNIC CHLORIDE [MI],"N-benzyl-N,N-dibutylbutan-1-aminium chloride",,0.667,0.333,,298,1.0043,10.13140/RG.2.2.13424.10245
2,Ⅰ,1,0,0,0,0,Zincchloride,"N-benzyl-N,N-dibutylbutan-1-aminium chloride",,0.667,0.333,,298,1.0014,10.13140/RG.2.2.13424.10245
2,Ⅲ,0,0,1,0,0,1-Ethyl-3-methylimidazolium chloride,"1,2,4-Triazole",,0.5,0.5,,313.2,1.16822,10.1021/acssuschemeng.0c04215
2,Ⅲ,0,0,1,0,0,1-Ethyl-3-methylimidazolium chloride,1H-Benzotriazole,,0.5,0.5,,313.2,1.4666,10.1021/acssuschemeng.0c04215
2,Ⅲ,0,0,1,0,0,1-Ethyl-3-methylimidazolium chloride,1H-Tetrazole,,0.5,0.5,,313.2,1.16062,10.1021/acssuschemeng.0c04215
2,Ⅲ,0,0,1,0,0,1-Ethyl-3-methylimidazolium chloride,Benzimidazole,,0.5,0.5,,313.2,1.1985,10.1021/acssuschemeng.0c04215
2,Ⅲ,0,0,1,0,0,1-Ethyl-3-methylimidazolium chloride,Imidazole,,0.5,0.5,,313.2,1.14956,10.1021/acssuschemeng.0c04215
2,Ⅲ,0,0,1,0,0,1-Ethyl-3-methylimidazolium chloride,Phenol,,0.5,0.5,,313.2,1.11071,10.1021/acssuschemeng.0c04215
2,Ⅲ,0,0,1,0,0,1-Ethyl-3-methylimidazolium chloride,Succinimide,,0.5,0.5,,313.2,1.12093,10.1021/acssuschemeng.0c04215
2,Ⅲ,0,0,1,0,0,"1-Hydroxyethyl-1,4-dimethyl-piperazinium bromide",Glycerol,,0.143,0.857,,293.15,1.2982,10.1021/acssuschemeng.9b03245
2,Ⅲ,0,0,1,0,0,"1-Hydroxyethyl-1,4-dimethyl-piperazinium bromide",Glycerol,,0.143,0.857,,303.15,1.2917,10.1021/acssuschemeng.9b03245
2,Ⅲ,0,0,1,0,0,"1-Hydroxyethyl-1,4-dimethyl-piperazinium bromide",Glycerol,,0.143,0.857,,313.15,1.2851,10.1021/acssuschemeng.9b03245
2,Ⅲ,0,0,1,0,0,"1-Hydroxyethyl-1,4-dimethyl-piperazinium bromide",Glycerol,,0.143,0.857,,323.15,1.2786,10.1021/acssuschemeng.9b03245
2,Ⅲ,0,0,1,0,0,"1-Hydroxyethyl-1,4-dimethyl-piperazinium bromide",Glycerol,,0.143,0.857,,333.15,1.272,10.1021/acssuschemeng.9b03245
2,Ⅲ,0,0,1,0,0,"1-Hydroxyethyl-1,4-dimethyl-piperazinium bromide",Glycerol,,0.143,0.857,,343.15,1.2654,10.1021/acssuschemeng.9b03245
2,Ⅲ,0,0,1,0,0,"1-Hydroxyethyl-1,4-dimethyl-piperazinium bromide",Glycerol,,0.143,0.857,,353.15,1.2587,10.1021/acssuschemeng.9b03245
2,Ⅲ,0,0,1,0,0,"1-Hydroxyethyl-1,4-dimethyl-piperazinium bromide",Glycerol,,0.167,0.833,,293.15,1.2983,10.1021/acssuschemeng.9b03245
2,Ⅲ,0,0,1,0,0,"1-Hydroxyethyl-1,4-dimethyl-piperazinium bromide",Glycerol,,0.167,0.833,,303.15,1.2918,10.1021/acssuschemeng.9b03245
2,Ⅲ,0,0,1,0,0,"1-Hydroxyethyl-1,4-dimethyl-piperazinium bromide",Glycerol,,0.167,0.833,,313.15,1.2854,10.1021/acssuschemeng.9b03245
2,Ⅲ,0,0,1,0,0,"1-Hydroxyethyl-1,4-dimethyl-piperazinium bromide",Glycerol,,0.167,0.833,,323.15,1.2788,10.1021/acssuschemeng.9b03245
2,Ⅲ,0,0,1,0,0,"1-Hydroxyethyl-1,4-dimethyl-piperazinium bromide",Glycerol,,0.167,0.833,,333.15,1.2725,10.1021/acssuschemeng.9b03245
2,Ⅲ,0,0,1,0,0,"1-Hydroxyethyl-1,4-dimethyl-piperazinium bromide",Glycerol,,0.167,0.833,,343.15,1.2656,10.1021/acssuschemeng.9b03245
2,Ⅲ,0,0,1,0,0,"1-Hydroxyethyl-1,4-dimethyl-piperazinium bromide",Glycerol,,0.167,0.833,,353.15,1.2589,10.1021/acssuschemeng.9b03245
2,Ⅲ,0,0,1,0,0,"1-Hydroxyethyl-1,4-dimethyl-piperazinium bromide",Glycerol,,0.2,0.8,,293.15,1.3085,10.1021/acssuschemeng.9b03245
2,Ⅲ,0,0,1,0,0,"1-Hydroxyethyl-1,4-dimethyl-piperazinium bromide",Glycerol,,0.2,0.8,,303.15,1.302,10.1021/acssuschemeng.9b03245
2,Ⅲ,0,0,1,0,0,"1-Hydroxyethyl-1,4-dimethyl-piperazinium bromide",Glycerol,,0.2,0.8,,313.15,1.2955,10.1021/acssuschemeng.9b03245
2,Ⅲ,0,0,1,0,0,"1-Hydroxyethyl-1,4-dimethyl-piperazinium bromide",Glycerol,,0.2,0.8,,323.15,1.289,10.1021/acssuschemeng.9b03245
2,Ⅲ,0,0,1,0,0,"1-Hydroxyethyl-1,4-dimethyl-piperazinium bromide",Glycerol,,0.2,0.8,,333.15,1.2823,10.1021/acssuschemeng.9b03245
2,Ⅲ,0,0,1,0,0,"1-Hydroxyethyl-1,4-dimethyl-piperazinium bromide",Glycerol,,0.2,0.8,,343.15,1.2757,10.1021/acssuschemeng.9b03245
2,Ⅲ,0,0,1,0,0,"1-Hydroxyethyl-1,4-dimethyl-piperazinium bromide",Glycerol,,0.2,0.8,,353.15,1.269,10.1021/acssuschemeng.9b03245
2,Ⅲ,0,0,1,0,0,Acetylcholine chloride,"1,2,4-Triazole",,0.5,0.5,,303.15,1.1293,10.1021/acs.iecr.7b02478
2,Ⅲ,0,0,1,0,0,Acetylcholine chloride,"1,2,4-Triazole",,0.5,0.5,,313.15,1.1249,10.1021/acs.iecr.7b02478
2,Ⅲ,0,0,1,0,0,Acetylcholine chloride,"1,2,4-Triazole",,0.5,0.5,,323.15,1.1193,10.1021/acs.iecr.7b02478
2,Ⅲ,0,0,1,0,0,Acetylcholine chloride,"1,2,4-Triazole",,0.5,0.5,,333.15,1.1133,10.1021/acs.iecr.7b02478
2,Ⅲ,0,0,1,0,0,Acetylcholine chloride,"1,2,4-Triazole",,0.5,0.5,,343.15,1.1081,10.1021/acs.iecr.7b02478
2,Ⅲ,0,0,1,0,0,Acetylcholine chloride,"1,2,4-Triazole",,0.5,0.5,,353.15,1.1037,10.1021/acs.iecr.7b02478
2,Ⅲ,0,0,1,0,0,Acetylcholine chloride,"1,2,4-Triazole",,0.5,0.5,,363.15,1.1002,10.1021/acs.iecr.7b02478
2,Ⅲ,0,0,1,0,0,Acetylcholine chloride,Imidazole,,0.25,0.75,,303.15,1.1557,10.1021/acs.iecr.7b02478
2,Ⅲ,0,0,1,0,0,Acetylcholine chloride,Imidazole,,0.25,0.75,,313.15,1.1517,10.1021/acs.iecr.7b02478
2,Ⅲ,0,0,1,0,0,Acetylcholine chloride,Imidazole,,0.25,0.75,,323.15,1.1456,10.1021/acs.iecr.7b02478
2,Ⅲ,0,0,1,0,0,Acetylcholine chloride,Imidazole,,0.25,0.75,,333.15,1.1421,10.1021/acs.iecr.7b02478
2,Ⅲ,0,0,1,0,0,Acetylcholine chloride,Imidazole,,0.25,0.75,,343.15,1.1384,10.1021/acs.iecr.7b02478
2,Ⅲ,0,0,1,0,0,Acetylcholine chloride,Imidazole,,0.25,0.75,,353.15,1.1326,10.1021/acs.iecr.7b02478
2,Ⅲ,0,0,1,0,0,Acetylcholine chloride,Imidazole,,0.25,0.75,,363.15,1.1285,10.1021/acs.iecr.7b02478
2,Ⅲ,0,0,1,0,0,Acetylcholine chloride,Imidazole,,0.333,0.667,,303.15,1.1206,10.1021/acs.iecr.7b02478
2,Ⅲ,0,0,1,0,0,Acetylcholine chloride,Imidazole,,0.333,0.667,,313.15,1.1141,10.1021/acs.iecr.7b02478
2,Ⅲ,0,0,1,0,0,Acetylcholine chloride,Imidazole,,0.333,0.667,,323.15,1.1092,10.1021/acs.iecr.7b02478
2,Ⅲ,0,0,1,0,0,Acetylcholine chloride,Imidazole,,0.333,0.667,,333.15,1.1026,10.1021/acs.iecr.7b02478
2,Ⅲ,0,0,1,0,0,Acetylcholine chloride,Imidazole,,0.333,0.667,,343.15,1.0987,10.1021/acs.iecr.7b02478
2,Ⅲ,0,0,1,0,0,Acetylcholine chloride,Imidazole,,0.333,0.667,,353.15,1.0935,10.1021/acs.iecr.7b02478
2,Ⅲ,0,0,1,0,0,Acetylcholine chloride,Imidazole,,0.333,0.667,,363.15,1.0895,10.1021/acs.iecr.7b02478
2,Ⅲ,0,0,1,0,0,Acetylcholine chloride,Imidazole,,0.4,0.6,,303.15,1.1293,10.1021/acs.iecr.7b02478
2,Ⅲ,0,0,1,0,0,Acetylcholine chloride,Imidazole,,0.4,0.6,,313.15,1.1249,10.1021/acs.iecr.7b02478
2,Ⅲ,0,0,1,0,0,Acetylcholine chloride,Imidazole,,0.4,0.6,,323.15,1.1193,10.1021/acs.iecr.7b02478
2,Ⅲ,0,0,1,0,0,Acetylcholine chloride,Imidazole,,0.4,0.6,,333.15,1.1133,10.1021/acs.iecr.7b02478
2,Ⅲ,0,0,1,0,0,Acetylcholine chloride,Imidazole,,0.4,0.6,,343.15,1.1081,10.1021/acs.iecr.7b02478
2,Ⅲ,0,0,1,0,0,Acetylcholine chloride,Imidazole,,0.4,0.6,,353.15,1.1037,10.1021/acs.iecr.7b02478
2,Ⅲ,0,0,1,0,0,Acetylcholine chloride,Imidazole,,0.4,0.6,,363.15,1.1002,10.1021/acs.iecr.7b02478
2,Ⅲ,0,0,1,0,0,Choline chloride,Guaiacol,,0.25,0.75,,293.15,1.1533,10.1021/acs.jced.6b01013
2,Ⅲ,0,0,1,0,0,Choline chloride,Guaiacol,,0.25,0.75,,303.15,1.1475,10.1021/acs.jced.6b01013
2,Ⅲ,0,0,1,0,0,Choline chloride,Guaiacol,,0.25,0.75,,313.15,1.1412,10.1021/acs.jced.6b01013
2,Ⅲ,0,0,1,0,0,Choline chloride,Guaiacol,,0.25,0.75,,323.15,1.1341,10.1021/acs.jced.6b01013
2,Ⅲ,0,0,1,0,0,Choline chloride,Guaiacol,,0.2,0.8,,293.15,1.1556,10.1021/acs.jced.6b01013
2,Ⅲ,0,0,1,0,0,Choline chloride,Guaiacol,,0.2,0.8,,303.15,1.1477,10.1021/acs.jced.6b01013
2,Ⅲ,0,0,1,0,0,Choline chloride,Guaiacol,,0.2,0.8,,313.15,1.1406,10.1021/acs.jced.6b01013
2,Ⅲ,0,0,1,0,0,Choline chloride,Guaiacol,,0.2,0.8,,323.15,1.1324,10.1021/acs.jced.6b01013
2,Ⅲ,0,0,1,0,0,Choline chloride,Guaiacol,,0.16667,0.83333,,293.15,1.1497,10.1021/acs.jced.6b01013
2,Ⅲ,0,0,1,0,0,Choline chloride,Guaiacol,,0.16667,0.83333,,303.15,1.1434,10.1021/acs.jced.6b01013
2,Ⅲ,0,0,1,0,0,Choline chloride,Guaiacol,,0.16667,0.83333,,313.15,1.1362,10.1021/acs.jced.6b01013
2,Ⅲ,0,0,1,0,0,Choline chloride,Guaiacol,,0.16667,0.83333,,323.15,1.128,10.1021/acs.jced.6b01013
2,Ⅲ,0,0,1,0,0,Acetylcholine chloride,Guaiacol,,0.25,0.75,,293.15,1.1496,10.1021/acs.jced.6b01013
2,Ⅲ,0,0,1,0,0,Acetylcholine chloride,Guaiacol,,0.25,0.75,,303.15,1.1461,10.1021/acs.jced.6b01013
2,Ⅲ,0,0,1,0,0,Acetylcholine chloride,Guaiacol,,0.25,0.75,,313.15,1.1398,10.1021/acs.jced.6b01013
2,Ⅲ,0,0,1,0,0,Acetylcholine chloride,Guaiacol,,0.25,0.75,,323.15,1.1338,10.1021/acs.jced.6b01013
2,Ⅲ,0,0,1,0,0,Acetylcholine chloride,Guaiacol,,0.2,0.8,,293.15,1.1493,10.1021/acs.jced.6b01013
2,Ⅲ,0,0,1,0,0,Acetylcholine chloride,Guaiacol,,0.2,0.8,,303.15,1.1448,10.1021/acs.jced.6b01013
2,Ⅲ,0,0,1,0,0,Acetylcholine chloride,Guaiacol,,0.2,0.8,,313.15,1.1381,10.1021/acs.jced.6b01013
2,Ⅲ,0,0,1,0,0,Acetylcholine chloride,Guaiacol,,0.2,0.8,,323.15,1.1317,10.1021/acs.jced.6b01013
2,Ⅲ,0,0,1,0,0,Acetylcholine chloride,Guaiacol,,0.16667,0.83333,,293.15,1.1527,10.1021/acs.jced.6b01013
2,Ⅲ,0,0,1,0,0,Acetylcholine chloride,Guaiacol,,0.16667,0.83333,,303.15,1.1481,10.1021/acs.jced.6b01013
2,Ⅲ,0,0,1,0,0,Acetylcholine chloride,Guaiacol,,0.16667,0.83333,,313.15,1.1425,10.1021/acs.jced.6b01013
2,Ⅲ,0,0,1,0,0,Acetylcholine chloride,Guaiacol,,0.16667,0.83333,,323.15,1.1351,10.1021/acs.jced.6b01013
2,Ⅲ,0,0,1,0,0,Choline chloride,Levulinic acid,,0.25,0.75,,293.15,1.142,10.1016/j.molliq.2016.07.039
2,Ⅲ,0,0,1,0,0,Choline chloride,Levulinic acid,,0.25,0.75,,298.15,1.13842,10.1016/j.molliq.2016.07.039
2,Ⅲ,0,0,1,0,0,Choline chloride,Levulinic acid,,0.25,0.75,,303.15,1.13483,10.1016/j.molliq.2016.07.039
2,Ⅲ,0,0,1,0,0,Choline chloride,Levulinic acid,,0.25,0.75,,308.15,1.13119,10.1016/j.molliq.2016.07.039
2,Ⅲ,0,0,1,0,0,Choline chloride,Levulinic acid,,0.25,0.75,,313.15,1.12749,10.1016/j.molliq.2016.07.039
2,Ⅲ,0,0,1,0,0,Choline chloride,Levulinic acid,,0.25,0.75,,318.15,1.12398,10.1016/j.molliq.2016.07.039
2,Ⅲ,0,0,1,0,0,Choline chloride,Levulinic acid,,0.25,0.75,,323.15,1.12036,10.1016/j.molliq.2016.07.039
2,Ⅲ,0,0,1,0,0,Choline chloride,Levulinic acid,,0.25,0.75,,328.15,1.1167,10.1016/j.molliq.2016.07.039
2,Ⅲ,0,0,1,0,0,Choline chloride,Levulinic acid,,0.25,0.75,,333.15,1.1137,10.1016/j.molliq.2016.07.039
2,Ⅲ,0,0,1,0,0,Choline chloride,Levulinic acid,,0.25,0.75,,338.15,1.11011,10.1016/j.molliq.2016.07.039
2,Ⅲ,0,0,1,0,0,Choline chloride,Levulinic acid,,0.25,0.75,,343.15,1.10648,10.1016/j.molliq.2016.07.039
2,Ⅲ,0,0,1,0,0,Acetylcholine chloride,Levulinic acid,,0.25,0.75,,293.15,1.1444,10.1016/j.molliq.2016.07.039
2,Ⅲ,0,0,1,0,0,Acetylcholine chloride,Levulinic acid,,0.25,0.75,,298.15,1.14058,10.1016/j.molliq.2016.07.039
2,Ⅲ,0,0,1,0,0,Acetylcholine chloride,Levulinic acid,,0.25,0.75,,303.15,1.13687,10.1016/j.molliq.2016.07.039
2,Ⅲ,0,0,1,0,0,Acetylcholine chloride,Levulinic acid,,0.25,0.75,,308.15,1.13301,10.1016/j.molliq.2016.07.039
2,Ⅲ,0,0,1,0,0,Acetylcholine chloride,Levulinic acid,,0.25,0.75,,313.15,1.12943,10.1016/j.molliq.2016.07.039
2,Ⅲ,0,0,1,0,0,Acetylcholine chloride,Levulinic acid,,0.25,0.75,,318.15,1.12561,10.1016/j.molliq.2016.07.039
2,Ⅲ,0,0,1,0,0,Acetylcholine chloride,Levulinic acid,,0.25,0.75,,323.15,1.12182,10.1016/j.molliq.2016.07.039
2,Ⅲ,0,0,1,0,0,Acetylcholine chloride,Levulinic acid,,0.25,0.75,,328.15,1.11791,10.1016/j.molliq.2016.07.039
2,Ⅲ,0,0,1,0,0,Acetylcholine chloride,Levulinic acid,,0.25,0.75,,333.15,1.11441,10.1016/j.molliq.2016.07.039
2,Ⅲ,0,0,1,0,0,Acetylcholine chloride,Levulinic acid,,0.25,0.75,,338.15,1.1107,10.1016/j.molliq.2016.07.039
2,Ⅲ,0,0,1,0,0,Acetylcholine chloride,Levulinic acid,,0.25,0.75,,343.15,1.10685,10.1016/j.molliq.2016.07.039
2,Ⅲ,0,0,1,0,0,Tetraethylammonium chloride,Levulinic acid,,0.25,0.75,,293.15,1.09741,10.1016/j.molliq.2016.07.039
2,Ⅲ,0,0,1,0,0,Tetraethylammonium chloride,Levulinic acid,,0.25,0.75,,298.15,1.09392,10.1016/j.molliq.2016.07.039
2,Ⅲ,0,0,1,0,0,Tetraethylammonium chloride,Levulinic acid,,0.25,0.75,,303.15,1.0903,10.1016/j.molliq.2016.07.039
2,Ⅲ,0,0,1,0,0,Tetraethylammonium chloride,Levulinic acid,,0.25,0.75,,308.15,1.08664,10.1016/j.molliq.2016.07.039
2,Ⅲ,0,0,1,0,0,Tetraethylammonium chloride,Levulinic acid,,0.25,0.75,,313.15,1.08328,10.1016/j.molliq.2016.07.039
2,Ⅲ,0,0,1,0,0,Tetraethylammonium chloride,Levulinic acid,,0.25,0.75,,318.15,1.07967,10.1016/j.molliq.2016.07.039
2,Ⅲ,0,0,1,0,0,Tetraethylammonium chloride,Levulinic acid,,0.25,0.75,,323.15,1.07612,10.1016/j.molliq.2016.07.039
2,Ⅲ,0,0,1,0,0,Tetraethylammonium chloride,Levulinic acid,,0.25,0.75,,328.15,1.0725,10.1016/j.molliq.2016.07.039
2,Ⅲ,0,0,1,0,0,Tetraethylammonium chloride,Levulinic acid,,0.25,0.75,,333.15,1.0692,10.1016/j.molliq.2016.07.039
2,Ⅲ,0,0,1,0,0,Tetraethylammonium chloride,Levulinic acid,,0.25,0.75,,338.15,1.06574,10.1016/j.molliq.2016.07.039
2,Ⅲ,0,0,1,0,0,Tetraethylammonium chloride,Levulinic acid,,0.25,0.75,,343.15,1.06229,10.1016/j.molliq.2016.07.039
2,Ⅲ,0,0,1,0,0,Tetraethylammonium bromide,Levulinic acid,,0.25,0.75,,293.15,1.17735,10.1016/j.molliq.2016.07.039
2,Ⅲ,0,0,1,0,0,Tetraethylammonium bromide,Levulinic acid,,0.25,0.75,,298.15,1.17362,10.1016/j.molliq.2016.07.039
2,Ⅲ,0,0,1,0,0,Tetraethylammonium bromide,Levulinic acid,,0.25,0.75,,303.15,1.16985,10.1016/j.molliq.2016.07.039
2,Ⅲ,0,0,1,0,0,Tetraethylammonium bromide,Levulinic acid,,0.25,0.75,,308.15,1.16602,10.1016/j.molliq.2016.07.039
2,Ⅲ,0,0,1,0,0,Tetraethylammonium bromide,Levulinic acid,,0.25,0.75,,313.15,1.16219,10.1016/j.molliq.2016.07.039
2,Ⅲ,0,0,1,0,0,Tetraethylammonium bromide,Levulinic acid,,0.25,0.75,,318.15,1.15836,10.1016/j.molliq.2016.07.039
2,Ⅲ,0,0,1,0,0,Tetraethylammonium bromide,Levulinic acid,,0.25,0.75,,323.15,1.15456,10.1016/j.molliq.2016.07.039
2,Ⅲ,0,0,1,0,0,Tetraethylammonium bromide,Levulinic acid,,0.25,0.75,,328.15,1.15116,10.1016/j.molliq.2016.07.039
2,Ⅲ,0,0,1,0,0,Tetraethylammonium bromide,Levulinic acid,,0.25,0.75,,333.15,1.14737,10.1016/j.molliq.2016.07.039
2,Ⅲ,0,0,1,0,0,Tetraethylammonium bromide,Levulinic acid,,0.25,0.75,,338.15,1.14345,10.1016/j.molliq.2016.07.039
2,Ⅲ,0,0,1,0,0,Tetraethylammonium bromide,Levulinic acid,,0.25,0.75,,343.15,1.13974,10.1016/j.molliq.2016.07.039
2,Ⅲ,0,0,1,0,0,Tetrabutylammonium chloride,Levulinic acid,,0.25,0.75,,293.15,1.03453,10.1016/j.molliq.2016.07.039
2,Ⅲ,0,0,1,0,0,Tetrabutylammonium chloride,Levulinic acid,,0.25,0.75,,298.15,1.03096,10.1016/j.molliq.2016.07.039
2,Ⅲ,0,0,1,0,0,Tetrabutylammonium chloride,Levulinic acid,,0.25,0.75,,303.15,1.02729,10.1016/j.molliq.2016.07.039
2,Ⅲ,0,0,1,0,0,Tetrabutylammonium chloride,Levulinic acid,,0.25,0.75,,308.15,1.02379,10.1016/j.molliq.2016.07.039
2,Ⅲ,0,0,1,0,0,Tetrabutylammonium chloride,Levulinic acid,,0.25,0.75,,313.15,1.02026,10.1016/j.molliq.2016.07.039
2,Ⅲ,0,0,1,0,0,Tetrabutylammonium chloride,Levulinic acid,,0.25,0.75,,318.15,1.01667,10.1016/j.molliq.2016.07.039
2,Ⅲ,0,0,1,0,0,Tetrabutylammonium chloride,Levulinic acid,,0.25,0.75,,323.15,1.01307,10.1016/j.molliq.2016.07.039
2,Ⅲ,0,0,1,0,0,Tetrabutylammonium chloride,Levulinic acid,,0.25,0.75,,328.15,1.0095,10.1016/j.molliq.2016.07.039
2,Ⅲ,0,0,1,0,0,Tetrabutylammonium chloride,Levulinic acid,,0.25,0.75,,333.15,1.006,10.1016/j.molliq.2016.07.039
2,Ⅲ,0,0,1,0,0,Tetrabutylammonium chloride,Levulinic acid,,0.25,0.75,,338.15,1.00249,10.1016/j.molliq.2016.07.039
2,Ⅲ,0,0,1,0,0,Tetrabutylammonium chloride,Levulinic acid,,0.25,0.75,,343.15,0.99891,10.1016/j.molliq.2016.07.039
2,Ⅲ,0,0,1,0,0,Tetrabutylammonium bromide,Levulinic acid,,0.25,0.75,,293.15,1.10089,10.1016/j.molliq.2016.07.039
2,Ⅲ,0,0,1,0,0,Tetrabutylammonium bromide,Levulinic acid,,0.25,0.75,,298.15,1.09717,10.1016/j.molliq.2016.07.039
2,Ⅲ,0,0,1,0,0,Tetrabutylammonium bromide,Levulinic acid,,0.25,0.75,,303.15,1.09352,10.1016/j.molliq.2016.07.039
2,Ⅲ,0,0,1,0,0,Tetrabutylammonium bromide,Levulinic acid,,0.25,0.75,,308.15,1.08987,10.1016/j.molliq.2016.07.039
2,Ⅲ,0,0,1,0,0,Tetrabutylammonium bromide,Levulinic acid,,0.25,0.75,,313.15,1.0862,10.1016/j.molliq.2016.07.039
2,Ⅲ,0,0,1,0,0,Tetrabutylammonium bromide,Levulinic acid,,0.25,0.75,,318.15,1.08256,10.1016/j.molliq.2016.07.039
2,Ⅲ,0,0,1,0,0,Tetrabutylammonium bromide,Levulinic acid,,0.25,0.75,,323.15,1.07877,10.1016/j.molliq.2016.07.039
2,Ⅲ,0,0,1,0,0,Tetrabutylammonium bromide,Levulinic acid,,0.25,0.75,,328.15,1.07566,10.1016/j.molliq.2016.07.039
2,Ⅲ,0,0,1,0,0,Tetrabutylammonium bromide,Levulinic acid,,0.25,0.75,,333.15,1.07205,10.1016/j.molliq.2016.07.039
2,Ⅲ,0,0,1,0,0,Tetrabutylammonium bromide,Levulinic acid,,0.25,0.75,,338.15,1.06837,10.1016/j.molliq.2016.07.039
2,Ⅲ,0,0,1,0,0,Tetrabutylammonium bromide,Levulinic acid,,0.25,0.75,,343.15,1.06468,10.1016/j.molliq.2016.07.039
2,Ⅲ,0,0,1,0,0,Acetylcholine chloride,Levulinic acid,,0.25,0.75,,303.15,1.1369,10.1016/j.jct.2016.08.015
2,Ⅲ,0,0,1,0,0,Acetylcholine chloride,Levulinic acid,,0.25,0.75,,313.15,1.1144,10.1016/j.jct.2016.08.015
2,Ⅲ,0,0,1,0,0,Acetylcholine chloride,Levulinic acid,,0.25,0.75,,333.15,1.1294,10.1016/j.jct.2016.08.015
2,Ⅲ,0,0,1,0,0,Ethylammonium chloride,Trifluoroacetamide,,0.4,0.6,,313.15,1.273,10.1002/cphc.200500489
2,Ⅲ,0,0,1,0,0,Ethylammonium chloride,Acetamide,,0.4,0.6,,313.15,1.041,10.1002/cphc.200500489
2,Ⅲ,0,0,1,0,0,Ethylammonium chloride,Urea,,0.4,0.6,,313.15,1.14,10.1002/cphc.200500489
2,Ⅲ,0,0,1,0,0,Choline chloride,Trifluoroacetamide,,0.3333,0.6667,,313.15,1.342,10.1002/cphc.200500489
2,Ⅲ,0,0,1,0,0,Acetylcholine chloride,Urea,,0.3333,0.6667,,313.15,1.206,10.1002/cphc.200500489
2,Ⅲ,0,0,1,0,0,Choline chloride,Urea,,0.3333,0.6667,,313.15,1.24,10.1002/cphc.200500489
2,Ⅲ,0,0,1,0,0,Allyltriphenylphosphonium bromide,Diethylene glycol,,0.2,0.8,,293.15,1.2011,10.1016/j.jct.2017.05.020
2,Ⅲ,0,0,1,0,0,Allyltriphenylphosphonium bromide,Diethylene glycol,,0.2,0.8,,298.15,1.1975,10.1016/j.jct.2017.05.020
2,Ⅲ,0,0,1,0,0,Allyltriphenylphosphonium bromide,Diethylene glycol,,0.2,0.8,,303.15,1.1938,10.1016/j.jct.2017.05.020
2,Ⅲ,0,0,1,0,0,Allyltriphenylphosphonium bromide,Diethylene glycol,,0.2,0.8,,308.15,1.1901,10.1016/j.jct.2017.05.020
2,Ⅲ,0,0,1,0,0,Allyltriphenylphosphonium bromide,Diethylene glycol,,0.2,0.8,,313.15,1.1864,10.1016/j.jct.2017.05.020
2,Ⅲ,0,0,1,0,0,Allyltriphenylphosphonium bromide,Diethylene glycol,,0.2,0.8,,318.15,1.1827,10.1016/j.jct.2017.05.020
2,Ⅲ,0,0,1,0,0,Allyltriphenylphosphonium bromide,Diethylene glycol,,0.2,0.8,,323.15,1.179,10.1016/j.jct.2017.05.020
2,Ⅲ,0,0,1,0,0,Allyltriphenylphosphonium bromide,Diethylene glycol,,0.2,0.8,,328.15,1.1754,10.1016/j.jct.2017.05.020
2,Ⅲ,0,0,1,0,0,Allyltriphenylphosphonium bromide,Diethylene glycol,,0.2,0.8,,333.15,1.1717,10.1016/j.jct.2017.05.020
2,Ⅲ,0,0,1,0,0,Allyltriphenylphosphonium bromide,Diethylene glycol,,0.2,0.8,,338.15,1.1679,10.1016/j.jct.2017.05.020
2,Ⅲ,0,0,1,0,0,Allyltriphenylphosphonium bromide,Diethylene glycol,,0.2,0.8,,343.15,1.1679,10.1016/j.jct.2017.05.020
2,Ⅲ,0,0,1,0,0,Allyltriphenylphosphonium bromide,Diethylene glycol,,0.0909,0.9091,,293.15,1.1599,10.1016/j.jct.2017.05.020
2,Ⅲ,0,0,1,0,0,Allyltriphenylphosphonium bromide,Diethylene glycol,,0.0909,0.9091,,298.15,1.1599,10.1016/j.jct.2017.05.020
2,Ⅲ,0,0,1,0,0,Allyltriphenylphosphonium bromide,Diethylene glycol,,0.0909,0.9091,,303.15,1.1563,10.1016/j.jct.2017.05.020
2,Ⅲ,0,0,1,0,0,Allyltriphenylphosphonium bromide,Diethylene glycol,,0.0909,0.9091,,308.15,1.149,10.1016/j.jct.2017.05.020
2,Ⅲ,0,0,1,0,0,Allyltriphenylphosphonium bromide,Diethylene glycol,,0.0909,0.9091,,313.15,1.1453,10.1016/j.jct.2017.05.020
2,Ⅲ,0,0,1,0,0,Allyltriphenylphosphonium bromide,Diethylene glycol,,0.0909,0.9091,,318.15,1.1417,10.1016/j.jct.2017.05.020
2,Ⅲ,0,0,1,0,0,Allyltriphenylphosphonium bromide,Diethylene glycol,,0.0909,0.9091,,323.15,1.138,10.1016/j.jct.2017.05.020
2,Ⅲ,0,0,1,0,0,Allyltriphenylphosphonium bromide,Diethylene glycol,,0.0909,0.9091,,328.15,1.1344,10.1016/j.jct.2017.05.020
2,Ⅲ,0,0,1,0,0,Allyltriphenylphosphonium bromide,Diethylene glycol,,0.0909,0.9091,,333.15,1.1307,10.1016/j.jct.2017.05.020
2,Ⅲ,0,0,1,0,0,Allyltriphenylphosphonium bromide,Diethylene glycol,,0.0909,0.9091,,338.15,1.127,10.1016/j.jct.2017.05.020
2,Ⅲ,0,0,1,0,0,Allyltriphenylphosphonium bromide,Diethylene glycol,,0.0909,0.9091,,343.15,1.1233,10.1016/j.jct.2017.05.020
2,Ⅲ,0,0,1,0,0,Allyltriphenylphosphonium bromide,Diethylene glycol,,0.0588,0.9412,,293.15,1.1463,10.1016/j.jct.2017.05.020
2,Ⅲ,0,0,1,0,0,Allyltriphenylphosphonium bromide,Diethylene glycol,,0.0588,0.9412,,298.15,1.1427,10.1016/j.jct.2017.05.020
2,Ⅲ,0,0,1,0,0,Allyltriphenylphosphonium bromide,Diethylene glycol,,0.0588,0.9412,,303.15,1.1391,10.1016/j.jct.2017.05.020
2,Ⅲ,0,0,1,0,0,Allyltriphenylphosphonium bromide,Diethylene glycol,,0.0588,0.9412,,308.15,1.1355,10.1016/j.jct.2017.05.020
2,Ⅲ,0,0,1,0,0,Allyltriphenylphosphonium bromide,Diethylene glycol,,0.0588,0.9412,,313.15,1.1319,10.1016/j.jct.2017.05.020
2,Ⅲ,0,0,1,0,0,Allyltriphenylphosphonium bromide,Diethylene glycol,,0.0588,0.9412,,318.15,1.1282,10.1016/j.jct.2017.05.020
2,Ⅲ,0,0,1,0,0,Allyltriphenylphosphonium bromide,Diethylene glycol,,0.0588,0.9412,,323.15,1.1246,10.1016/j.jct.2017.05.020
2,Ⅲ,0,0,1,0,0,Allyltriphenylphosphonium bromide,Diethylene glycol,,0.0588,0.9412,,328.15,1.121,10.1016/j.jct.2017.05.020
2,Ⅲ,0,0,1,0,0,Allyltriphenylphosphonium bromide,Diethylene glycol,,0.0588,0.9412,,333.15,1.1173,10.1016/j.jct.2017.05.020
2,Ⅲ,0,0,1,0,0,Allyltriphenylphosphonium bromide,Diethylene glycol,,0.0588,0.9412,,338.15,1.1136,10.1016/j.jct.2017.05.020
2,Ⅲ,0,0,1,0,0,Allyltriphenylphosphonium bromide,Diethylene glycol,,0.0588,0.9412,,343.15,1.1099,10.1016/j.jct.2017.05.020
2,Ⅲ,0,0,1,0,0,Allyltriphenylphosphonium bromide,Triethylene glycol,,0.2,0.8,,293.15,1.1908,10.1016/j.jct.2017.05.020
2,Ⅲ,0,0,1,0,0,Allyltriphenylphosphonium bromide,Triethylene glycol,,0.2,0.8,,298.15,1.1871,10.1016/j.jct.2017.05.020
2,Ⅲ,0,0,1,0,0,Allyltriphenylphosphonium bromide,Triethylene glycol,,0.2,0.8,,303.15,1.1834,10.1016/j.jct.2017.05.020
2,Ⅲ,0,0,1,0,0,Allyltriphenylphosphonium bromide,Triethylene glycol,,0.2,0.8,,308.15,1.1797,10.1016/j.jct.2017.05.020
2,Ⅲ,0,0,1,0,0,Allyltriphenylphosphonium bromide,Triethylene glycol,,0.2,0.8,,313.15,1.1761,10.1016/j.jct.2017.05.020
2,Ⅲ,0,0,1,0,0,Allyltriphenylphosphonium bromide,Triethylene glycol,,0.2,0.8,,318.15,1.1724,10.1016/j.jct.2017.05.020
2,Ⅲ,0,0,1,0,0,Allyltriphenylphosphonium bromide,Triethylene glycol,,0.2,0.8,,323.15,1.1687,10.1016/j.jct.2017.05.020
2,Ⅲ,0,0,1,0,0,Allyltriphenylphosphonium bromide,Triethylene glycol,,0.2,0.8,,328.15,1.165,10.1016/j.jct.2017.05.020
2,Ⅲ,0,0,1,0,0,Allyltriphenylphosphonium bromide,Triethylene glycol,,0.2,0.8,,333.15,1.1613,10.1016/j.jct.2017.05.020
2,Ⅲ,0,0,1,0,0,Allyltriphenylphosphonium bromide,Triethylene glycol,,0.2,0.8,,338.15,1.1576,10.1016/j.jct.2017.05.020
2,Ⅲ,0,0,1,0,0,Allyltriphenylphosphonium bromide,Triethylene glycol,,0.2,0.8,,343.15,1.1576,10.1016/j.jct.2017.05.020
2,Ⅲ,0,0,1,0,0,Allyltriphenylphosphonium bromide,Triethylene glycol,,0.0909,0.9091,,293.15,1.1592,10.1016/j.jct.2017.05.020
2,Ⅲ,0,0,1,0,0,Allyltriphenylphosphonium bromide,Triethylene glycol,,0.0909,0.9091,,298.15,1.1555,10.1016/j.jct.2017.05.020
2,Ⅲ,0,0,1,0,0,Allyltriphenylphosphonium bromide,Triethylene glycol,,0.0909,0.9091,,303.15,1.1517,10.1016/j.jct.2017.05.020
2,Ⅲ,0,0,1,0,0,Allyltriphenylphosphonium bromide,Triethylene glycol,,0.0909,0.9091,,308.15,1.148,10.1016/j.jct.2017.05.020
2,Ⅲ,0,0,1,0,0,Allyltriphenylphosphonium bromide,Triethylene glycol,,0.0909,0.9091,,313.15,1.1442,10.1016/j.jct.2017.05.020
2,Ⅲ,0,0,1,0,0,Allyltriphenylphosphonium bromide,Triethylene glycol,,0.0909,0.9091,,318.15,1.1405,10.1016/j.jct.2017.05.020
2,Ⅲ,0,0,1,0,0,Allyltriphenylphosphonium bromide,Triethylene glycol,,0.0909,0.9091,,323.15,1.1367,10.1016/j.jct.2017.05.020
2,Ⅲ,0,0,1,0,0,Allyltriphenylphosphonium bromide,Triethylene glycol,,0.0909,0.9091,,328.15,1.133,10.1016/j.jct.2017.05.020
2,Ⅲ,0,0,1,0,0,Allyltriphenylphosphonium bromide,Triethylene glycol,,0.0909,0.9091,,333.15,1.1292,10.1016/j.jct.2017.05.020
2,Ⅲ,0,0,1,0,0,Allyltriphenylphosphonium bromide,Triethylene glycol,,0.0909,0.9091,,338.15,1.1255,10.1016/j.jct.2017.05.020
2,Ⅲ,0,0,1,0,0,Allyltriphenylphosphonium bromide,Triethylene glycol,,0.0909,0.9091,,343.15,1.1217,10.1016/j.jct.2017.05.020
2,Ⅲ,0,0,1,0,0,Allyltriphenylphosphonium bromide,Triethylene glycol,,0.0588,0.9412,,293.15,1.1462,10.1016/j.jct.2017.05.020
2,Ⅲ,0,0,1,0,0,Allyltriphenylphosphonium bromide,Triethylene glycol,,0.0588,0.9412,,298.15,1.1425,10.1016/j.jct.2017.05.020
2,Ⅲ,0,0,1,0,0,Allyltriphenylphosphonium bromide,Triethylene glycol,,0.0588,0.9412,,303.15,1.1388,10.1016/j.jct.2017.05.020
2,Ⅲ,0,0,1,0,0,Allyltriphenylphosphonium bromide,Triethylene glycol,,0.0588,0.9412,,308.15,1.135,10.1016/j.jct.2017.05.020
2,Ⅲ,0,0,1,0,0,Allyltriphenylphosphonium bromide,Triethylene glycol,,0.0588,0.9412,,313.15,1.1313,10.1016/j.jct.2017.05.020
2,Ⅲ,0,0,1,0,0,Allyltriphenylphosphonium bromide,Triethylene glycol,,0.0588,0.9412,,318.15,1.1275,10.1016/j.jct.2017.05.020
2,Ⅲ,0,0,1,0,0,Allyltriphenylphosphonium bromide,Triethylene glycol,,0.0588,0.9412,,323.15,1.1237,10.1016/j.jct.2017.05.020
2,Ⅲ,0,0,1,0,0,Allyltriphenylphosphonium bromide,Triethylene glycol,,0.0588,0.9412,,328.15,1.1199,10.1016/j.jct.2017.05.020
2,Ⅲ,0,0,1,0,0,Allyltriphenylphosphonium bromide,Triethylene glycol,,0.0588,0.9412,,333.15,1.1161,10.1016/j.jct.2017.05.020
2,Ⅲ,0,0,1,0,0,Allyltriphenylphosphonium bromide,Triethylene glycol,,0.0588,0.9412,,338.15,1.1122,10.1016/j.jct.2017.05.020
2,Ⅲ,0,0,1,0,0,Allyltriphenylphosphonium bromide,Triethylene glycol,,0.0588,0.9412,,343.15,1.1084,10.1016/j.jct.2017.05.020
2,Ⅲ,0,0,1,0,0,Ammonium thiocyanate,Acetamide,,0.25,0.75,,298.15,1.09,10.1039/C2RA22990K
2,Ⅲ,0,0,1,0,0,Ammonium thiocyanate,Caprolactam,,0.25,0.75,,298.15,1.084,10.1039/C2RA22990K
2,Ⅲ,0,0,1,0,0,Ammonium thiocyanate,Urea,,0.4,0.6,,298.15,1.259,10.1039/C2RA22990K
2,Ⅲ,0,0,1,0,0,Ammonium thiocyanate,Glycerol,,0.4,0.6,,313.15,1.2391,10.1016/j.cej.2018.10.077
2,Ⅲ,0,0,1,0,0,Ammonium thiocyanate,Glycerol,,0.3333,0.6667,,313.15,1.2398,10.1016/j.cej.2018.10.077
2,Ⅲ,0,0,1,0,0,Ammonium thiocyanate,Glycerol,,0.25,0.75,,313.15,1.2422,10.1016/j.cej.2018.10.077
2,Ⅲ,0,0,1,0,0,Ammonium thiocyanate,Glycerol,,0.2,0.8,,313.15,1.2433,10.1016/j.cej.2018.10.077
2,Ⅲ,0,0,1,0,0,Ammonium thiocyanate,Ethylene glycol,,0.25,0.75,,313.15,1.138,10.1016/j.cej.2018.10.077
2,Ⅲ,0,0,1,0,0,Ammonium thiocyanate,Urea,,0.4,0.6,,313.15,1.2556,10.1016/j.cej.2018.10.077
2,Ⅲ,0,0,1,0,0,Ammonium thiocyanate,Acetamide,,0.4,0.6,,313.15,1.1156,10.1016/j.cej.2018.10.077
2,Ⅲ,0,0,1,0,0,Ammonium thiocyanate,Caprolactam,,0.25,0.75,,313.15,1.0802,10.1016/j.cej.2018.10.077
2,Ⅲ,0,0,1,0,0,Benzyltriphenylphosphonium chloride,Glycerol,,0.077,0.923,,303.15,1.2324,10.1016/j.ijggc.2016.02.006
2,Ⅲ,0,0,1,0,0,Butyltriphenylphosphonium bromide,Ethylene glycol,,0.077,0.923,,303.15,1.1328,10.1016/j.ijggc.2016.02.006
2,Ⅲ,0,0,1,0,0,Methyltriphenylphosphonium bromide,Monoethanolamine,,0.111,0.889,,303.15,1.0995,10.1016/j.ijggc.2016.02.006
2,Ⅲ,0,0,1,0,0,Methyltriphenylphosphonium bromide,Monoethanolamine,,0.125,0.875,,303.15,1.1092,10.1016/j.ijggc.2016.02.006
2,Ⅲ,0,0,1,0,0,Methyltriphenylphosphonium bromide,Monoethanolamine,,0.143,0.857,,303.15,1.1204,10.1016/j.ijggc.2016.02.006
2,Ⅲ,0,0,1,0,0,Tetrabutylammonium bromide,Diethanolamine,,0.143,0.857,,303.15,1.0777,10.1016/j.ijggc.2016.02.006
2,Ⅲ,0,0,1,0,0,Tetrabutylammonium bromide,Monoethanolamine,,0.143,0.857,,303.15,1.0322,10.1016/j.ijggc.2016.02.006
2,Ⅲ,0,0,1,0,0,Tetrabutylammonium bromide,Triethanolamine,,0.25,0.75,,303.15,1.0912,10.1016/j.ijggc.2016.02.006
2,Ⅲ,0,0,1,0,0,Butyl Ammonium Bromide,Glycerol,,0.333,0.667,,295.15,1.293,10.1016/j.jcis.2017.01.109
2,Ⅲ,0,0,1,0,0,Ethylammonium bromide,Glycerol,,0.333,0.667,,295.15,1.358,10.1016/j.jcis.2017.01.109
2,Ⅲ,0,0,1,0,0,Propylammonium bromide,Glycerol,,0.333,0.667,,295.15,1.328,10.1016/j.jcis.2017.01.109
2,Ⅲ,0,0,1,0,0,Choline chloride,"1,2-Butanediol",,0.05,0.95,,293,1.009,"Christopher, R.; Mchem, H. Physical Properties of Alcohol Based Deep Eutectic Solvents. 2008, No. August."
2,Ⅲ,0,0,1,0,0,Choline chloride,"1,2-Butanediol",,0.1,0.9,,293,1.013,"Christopher, R.; Mchem, H. Physical Properties of Alcohol Based Deep Eutectic Solvents. 2008, No. August."
2,Ⅲ,0,0,1,0,0,Choline chloride,"1,2-Butanediol",,0.15,0.85,,293,1.022,"Christopher, R.; Mchem, H. Physical Properties of Alcohol Based Deep Eutectic Solvents. 2008, No. August."
2,Ⅲ,0,0,1,0,0,Choline chloride,"1,2-Butanediol",,0.2,0.8,,293,1.03,"Christopher, R.; Mchem, H. Physical Properties of Alcohol Based Deep Eutectic Solvents. 2008, No. August."
2,Ⅲ,0,0,1,0,0,Choline chloride,"1,2-Ethanediol",,0.05,0.95,,293,1.114,"Christopher, R.; Mchem, H. Physical Properties of Alcohol Based Deep Eutectic Solvents. 2008, No. August."
2,Ⅲ,0,0,1,0,0,Choline chloride,"1,2-Ethanediol",,0.1,0.9,,293,1.115,"Christopher, R.; Mchem, H. Physical Properties of Alcohol Based Deep Eutectic Solvents. 2008, No. August."
2,Ⅲ,0,0,1,0,0,Choline chloride,"1,2-Ethanediol",,0.15,0.85,,293,1.115,"Christopher, R.; Mchem, H. Physical Properties of Alcohol Based Deep Eutectic Solvents. 2008, No. August."
2,Ⅲ,0,0,1,0,0,Choline chloride,"1,2-Ethanediol",,0.2,0.8,,293,1.117,"Christopher, R.; Mchem, H. Physical Properties of Alcohol Based Deep Eutectic Solvents. 2008, No. August."
2,Ⅲ,0,0,1,0,0,Choline chloride,"1,2-Ethanediol",,0.25,0.75,,293,1.118,"Christopher, R.; Mchem, H. Physical Properties of Alcohol Based Deep Eutectic Solvents. 2008, No. August."
2,Ⅲ,0,0,1,0,0,Choline chloride,"1,2-Ethanediol",,0.3,0.7,,293,1.118,"Christopher, R.; Mchem, H. Physical Properties of Alcohol Based Deep Eutectic Solvents. 2008, No. August."
2,Ⅲ,0,0,1,0,0,Choline chloride,"1,2-Ethanediol",,0.33,0.67,,293,1.12,"Christopher, R.; Mchem, H. Physical Properties of Alcohol Based Deep Eutectic Solvents. 2008, No. August."
2,Ⅲ,0,0,1,0,0,Choline chloride,"1,3-Butanediol",,0.05,0.95,,293,1.008,"Christopher, R.; Mchem, H. Physical Properties of Alcohol Based Deep Eutectic Solvents. 2008, No. August."
2,Ⅲ,0,0,1,0,0,Choline chloride,"1,3-Butanediol",,0.1,0.9,,293,1.015,"Christopher, R.; Mchem, H. Physical Properties of Alcohol Based Deep Eutectic Solvents. 2008, No. August."
2,Ⅲ,0,0,1,0,0,Choline chloride,"1,3-Butanediol",,0.15,0.85,,293,1.026,"Christopher, R.; Mchem, H. Physical Properties of Alcohol Based Deep Eutectic Solvents. 2008, No. August."
2,Ⅲ,0,0,1,0,0,Choline chloride,"1,3-Butanediol",,0.2,0.8,,293,1.034,"Christopher, R.; Mchem, H. Physical Properties of Alcohol Based Deep Eutectic Solvents. 2008, No. August."
2,Ⅲ,0,0,1,0,0,Choline chloride,"1,4-Butanediol",,0.05,0.95,,293,1.021,"Christopher, R.; Mchem, H. Physical Properties of Alcohol Based Deep Eutectic Solvents. 2008, No. August."
2,Ⅲ,0,0,1,0,0,Choline chloride,"1,4-Butanediol",,0.1,0.9,,293,1.026,"Christopher, R.; Mchem, H. Physical Properties of Alcohol Based Deep Eutectic Solvents. 2008, No. August."
2,Ⅲ,0,0,1,0,0,Choline chloride,"1,4-Butanediol",,0.15,0.85,,293,1.036,"Christopher, R.; Mchem, H. Physical Properties of Alcohol Based Deep Eutectic Solvents. 2008, No. August."
2,Ⅲ,0,0,1,0,0,Choline chloride,"1,4-Butanediol",,0.2,0.8,,293,1.046,"Christopher, R.; Mchem, H. Physical Properties of Alcohol Based Deep Eutectic Solvents. 2008, No. August."
2,Ⅲ,0,0,1,0,0,Choline chloride,"1,4-Butanediol",,0.25,0.75,,293,1.052,"Christopher, R.; Mchem, H. Physical Properties of Alcohol Based Deep Eutectic Solvents. 2008, No. August."
2,Ⅲ,0,0,1,0,0,Choline chloride,"2,3-Butanediol",,0.05,0.95,,293,1.001,"Christopher, R.; Mchem, H. Physical Properties of Alcohol Based Deep Eutectic Solvents. 2008, No. August."
2,Ⅲ,0,0,1,0,0,Choline chloride,"2,3-Butanediol",,0.1,0.9,,293,1.015,"Christopher, R.; Mchem, H. Physical Properties of Alcohol Based Deep Eutectic Solvents. 2008, No. August."
2,Ⅲ,0,0,1,0,0,Choline chloride,"2,3-Butanediol",,0.15,0.85,,293,1.024,"Christopher, R.; Mchem, H. Physical Properties of Alcohol Based Deep Eutectic Solvents. 2008, No. August."
2,Ⅲ,0,0,1,0,0,Choline chloride,"2,3-Butanediol",,0.2,0.8,,293,1.032,"Christopher, R.; Mchem, H. Physical Properties of Alcohol Based Deep Eutectic Solvents. 2008, No. August."
2,Ⅲ,0,0,1,0,0,Choline chloride,Glycerol,,0.05,0.95,,293,1.242,"Christopher, R.; Mchem, H. Physical Properties of Alcohol Based Deep Eutectic Solvents. 2008, No. August."
2,Ⅲ,0,0,1,0,0,Choline chloride,Glycerol,,0.1,0.9,,293,1.234,"Christopher, R.; Mchem, H. Physical Properties of Alcohol Based Deep Eutectic Solvents. 2008, No. August."
2,Ⅲ,0,0,1,0,0,Choline chloride,Glycerol,,0.15,0.85,,293,1.219,"Christopher, R.; Mchem, H. Physical Properties of Alcohol Based Deep Eutectic Solvents. 2008, No. August."
2,Ⅲ,0,0,1,0,0,Choline chloride,Glycerol,,0.2,0.8,,293,1.21,"Christopher, R.; Mchem, H. Physical Properties of Alcohol Based Deep Eutectic Solvents. 2008, No. August."
2,Ⅲ,0,0,1,0,0,Choline chloride,Glycerol,,0.25,0.75,,293,1.203,"Christopher, R.; Mchem, H. Physical Properties of Alcohol Based Deep Eutectic Solvents. 2008, No. August."
2,Ⅲ,0,0,1,0,0,Choline chloride,Glycerol,,0.3,0.7,,293,1.192,"Christopher, R.; Mchem, H. Physical Properties of Alcohol Based Deep Eutectic Solvents. 2008, No. August."
2,Ⅲ,0,0,1,0,0,Choline chloride,Glycerol,,0.33,0.67,,293,1.181,"Christopher, R.; Mchem, H. Physical Properties of Alcohol Based Deep Eutectic Solvents. 2008, No. August."
2,Ⅲ,0,0,1,0,0,Choline chloride,"1,2-Butanediol",,0.25,0.75,,298.15,1.06,10.3390/molecules24030636
2,Ⅲ,0,0,1,0,0,Choline chloride,"1,2-Butanediol",,0.333,0.667,,298.15,1.06,10.3390/molecules24030636
2,Ⅲ,0,0,1,0,0,Choline chloride,"1,2-Propanediol",,0.25,0.75,,298.15,1.03,10.3390/molecules24030636
2,Ⅲ,0,0,1,0,0,Choline chloride,"1,2-Propanediol",,0.333,0.667,,298.15,1.01,10.3390/molecules24030636
2,Ⅲ,0,0,1,0,0,Choline chloride,"1,2-Propanediol",,0.5,0.5,,298.15,1.04,10.3390/molecules24030636
2,Ⅲ,0,0,1,0,0,Choline chloride,"1,3-Butanediol",,0.25,0.75,,298.15,1.05,10.3390/molecules24030636
2,Ⅲ,0,0,1,0,0,Choline chloride,"1,3-Butanediol",,0.333,0.667,,298.15,1.05,10.3390/molecules24030636
2,Ⅲ,0,0,1,0,0,Choline chloride,"1,3-Propanediol",,0.25,0.75,,298.15,1.03,10.3390/molecules24030636
2,Ⅲ,0,0,1,0,0,Choline chloride,"1,3-Propanediol",,0.333,0.667,,298.15,1.1,10.3390/molecules24030636
2,Ⅲ,0,0,1,0,0,Choline chloride,"1,3-Propanediol",,0.5,0.5,,298.15,1.06,10.3390/molecules24030636
2,Ⅲ,0,0,1,0,0,Choline chloride,"1,4-Butanediol",,0.25,0.75,,298.15,1.1,10.3390/molecules24030636
2,Ⅲ,0,0,1,0,0,Choline chloride,"1,4-Butanediol",,0.333,0.667,,298.15,1.05,10.3390/molecules24030636
2,Ⅲ,0,0,1,0,0,Choline chloride,"1,4-Butanediol",,0.5,0.5,,298.15,1.05,10.3390/molecules24030636
2,Ⅲ,0,0,1,0,0,Choline chloride,Ethylene Glycol,,0.25,0.75,,298.15,1.08,10.3390/molecules24030636
2,Ⅲ,0,0,1,0,0,Choline chloride,Ethylene Glycol,,0.333,0.667,,298.15,1.05,10.3390/molecules24030636
2,Ⅲ,0,0,1,0,0,Choline chloride,Ethylene Glycol,,0.5,0.5,,298.15,1.04,10.3390/molecules24030636
2,Ⅲ,0,0,1,0,0,Choline chloride,Glycerol,,0.5,0.5,,298.15,1.14,10.3390/molecules24030636
2,Ⅲ,0,0,1,0,0,Choline chloride,"1,2-Propanediol",,0.143,0.857,,293.15,1.05844,10.1021/acs.jced.0c00715
2,Ⅲ,0,0,1,0,0,Choline chloride,"1,2-Propanediol",,0.143,0.857,,298.15,1.05519,10.1021/acs.jced.0c00715
2,Ⅲ,0,0,1,0,0,Choline chloride,"1,2-Propanediol",,0.143,0.857,,303.15,1.05192,10.1021/acs.jced.0c00715
2,Ⅲ,0,0,1,0,0,Choline chloride,"1,2-Propanediol",,0.143,0.857,,308.15,1.04855,10.1021/acs.jced.0c00715
2,Ⅲ,0,0,1,0,0,Choline chloride,"1,2-Propanediol",,0.143,0.857,,313.15,1.04532,10.1021/acs.jced.0c00715
2,Ⅲ,0,0,1,0,0,Choline chloride,"1,2-Propanediol",,0.143,0.857,,318.15,1.04201,10.1021/acs.jced.0c00715
2,Ⅲ,0,0,1,0,0,Choline chloride,"1,2-Propanediol",,0.143,0.857,,323.15,1.03868,10.1021/acs.jced.0c00715
2,Ⅲ,0,0,1,0,0,Choline chloride,"1,2-Propanediol",,0.143,0.857,,328.15,1.03533,10.1021/acs.jced.0c00715
2,Ⅲ,0,0,1,0,0,Choline chloride,"1,2-Propanediol",,0.143,0.857,,333.15,1.03197,10.1021/acs.jced.0c00715
2,Ⅲ,0,0,1,0,0,Choline chloride,"1,2-Propanediol",,0.167,0.833,,293.15,1.06152,10.1021/acs.jced.0c00715
2,Ⅲ,0,0,1,0,0,Choline chloride,"1,2-Propanediol",,0.167,0.833,,298.15,1.05832,10.1021/acs.jced.0c00715
2,Ⅲ,0,0,1,0,0,Choline chloride,"1,2-Propanediol",,0.167,0.833,,303.15,1.05511,10.1021/acs.jced.0c00715
2,Ⅲ,0,0,1,0,0,Choline chloride,"1,2-Propanediol",,0.167,0.833,,308.15,1.05186,10.1021/acs.jced.0c00715
2,Ⅲ,0,0,1,0,0,Choline chloride,"1,2-Propanediol",,0.167,0.833,,313.15,1.04863,10.1021/acs.jced.0c00715
2,Ⅲ,0,0,1,0,0,Choline chloride,"1,2-Propanediol",,0.167,0.833,,318.15,1.04539,10.1021/acs.jced.0c00715
2,Ⅲ,0,0,1,0,0,Choline chloride,"1,2-Propanediol",,0.167,0.833,,323.15,1.04211,10.1021/acs.jced.0c00715
2,Ⅲ,0,0,1,0,0,Choline chloride,"1,2-Propanediol",,0.167,0.833,,328.15,1.03879,10.1021/acs.jced.0c00715
2,Ⅲ,0,0,1,0,0,Choline chloride,"1,2-Propanediol",,0.167,0.833,,333.15,1.03553,10.1021/acs.jced.0c00715
2,Ⅲ,0,0,1,0,0,Choline chloride,"1,2-Propanediol",,0.2,0.8,,293.15,1.06556,10.1021/acs.jced.0c00715
2,Ⅲ,0,0,1,0,0,Choline chloride,"1,2-Propanediol",,0.2,0.8,,298.15,1.06243,10.1021/acs.jced.0c00715
2,Ⅲ,0,0,1,0,0,Choline chloride,"1,2-Propanediol",,0.2,0.8,,303.15,1.05928,10.1021/acs.jced.0c00715
2,Ⅲ,0,0,1,0,0,Choline chloride,"1,2-Propanediol",,0.2,0.8,,308.15,1.05612,10.1021/acs.jced.0c00715
2,Ⅲ,0,0,1,0,0,Choline chloride,"1,2-Propanediol",,0.2,0.8,,313.15,1.05297,10.1021/acs.jced.0c00715
2,Ⅲ,0,0,1,0,0,Choline chloride,"1,2-Propanediol",,0.2,0.8,,318.15,1.0497,10.1021/acs.jced.0c00715
2,Ⅲ,0,0,1,0,0,Choline chloride,"1,2-Propanediol",,0.2,0.8,,323.15,1.04663,10.1021/acs.jced.0c00715
2,Ⅲ,0,0,1,0,0,Choline chloride,"1,2-Propanediol",,0.2,0.8,,328.15,1.0435,10.1021/acs.jced.0c00715
