Repository: acid-design-lab/DESignSolvents

# DESignSolvents
1. DataAnalysis

2. MiningDescriptors

3. ML_MODELS

4. BEST_MODEL

File: DENSITY/density_df_ML.csv (part 1 of 23)
,Component#1,Component#2,Component#3,X#1 (molar fraction),X#2 (molar fraction),X#3 (molar fraction),I,II,III,IV,V,"Temperature, K","Density, g/cm^3",isomer_smiles#1,isomer_smiles#2,isomer_smiles#3,"VdWVolume, A^3#1","VdWVolume, A^3#2","VdWVolume, A^3#3",NumHeteroatoms,RingCount,InertialShapeFactor,SpherocityIndex,Metal_frac_gen,Li,C,N,O,F,Al,P,S,Cl,K,Fe,Cu,Zn,Br,ind_syst
0,zincchloride,1-Butyl-3-methylimidazolium chloride,0,0.5,0.5,0,1,0,0,0,0,300.2,1.1025,[Cl-].[Cl-].[Zn+2],CCCCN1C=C[N+](=C1)C.[Cl-],,36.89804895,-5.543789791,0,3,0.5,0.001098301,0.452187347,0.210276843,0,4,1,0,0,0,0,0,1.5,0,0,0,0.5,0,400
1,zincchloride,1-Butyl-3-methylimidazolium chloride,0,0.5,0.5,0,1,0,0,0,0,303.15,1.50913,[Cl-].[Cl-].[Zn+2],CCCCN1C=C[N+](=C1)C.[Cl-],,36.89804895,-5.543789791,0,3,0.5,0.001098301,0.452187347,0.210276843,0,4,1,0,0,0,0,0,1.5,0,0,0,0.5,0,400
2,zincchloride,1-Butyl-3-methylimidazolium chloride,0,0.333,0.667,0,1,0,0,0,0,303.15,1.34292,[Cl-].[Cl-].[Zn+2],CCCCN1C=C[N+](=C1)C.[Cl-],,36.89804895,-5.543789791,0,3,0.667,0.001129613,0.486112558,0.134500126,0,5.336,1.334,0,0,0,0,0,1.333,0,0,0,0.333,0,400
3,iron(3+) trichloride,Tetrabutylphosphonium bromide,0,0.333,0.667,0,1,0,0,0,0,293,1.195,[Cl-].[Cl-].[Cl-].[Fe+3],CCCC[P+](CCCC)(CCCC)CCCC.[Br-],,55.34707342,12.33242042,0,2.666,0,0.0004452,0.528695511,0.066331551,0,10.672,0,0,0,0,0.667,0,0.999,0,0.333,0,0,0.667,371
4,iron(3+) trichloride,Tetrabutylphosphonium bromide,0,0.333,0.667,0,1,0,0,0,0,303,1.188,[Cl-].[Cl-].[Cl-].[Fe+3],CCCC[P+](CCCC)(CCCC)CCCC.[Br-],,55.34707342,12.33242042,0,2.666,0,0.0004452,0.528695511,0.066331551,0,10.672,0,0,0,0,0.667,0,0.999,0,0.333,0,0,0.667,371
5,iron(3+) trichloride,Tetrabutylphosphonium bromide,0,0.333,0.667,0,1,0,0,0,0,313,1.181,[Cl-].[Cl-].[Cl-].[Fe+3],CCCC[P+](CCCC)(CCCC)CCCC.[Br-],,55.34707342,12.33242042,0,2.666,0,0.0004452,0.528695511,0.066331551,0,10.672,0,0,0,0,0.667,0,0.999,0,0.333,0,0,0.667,371
6,iron(3+) trichloride,Tetrabutylphosphonium bromide,0,0.333,0.667,0,1,0,0,0,0,323,1.174,[Cl-].[Cl-].[Cl-].[Fe+3],CCCC[P+](CCCC)(CCCC)CCCC.[Br-],,55.34707342,12.33242042,0,2.666,0,0.0004452,0.528695511,0.066331551,0,10.672,0,0,0,0,0.667,0,0.999,0,0.333,0,0,0.667,371
7,iron(3+) trichloride,Tetrabutylphosphonium bromide,0,0.333,0.667,0,1,0,0,0,0,333,1.167,[Cl-].[Cl-].[Cl-].[Fe+3],CCCC[P+](CCCC)(CCCC)CCCC.[Br-],,55.34707342,12.33242042,0,2.666,0,0.0004452,0.528695511,0.066331551,0,10.672,0,0,0,0,0.667,0,0.999,0,0.333,0,0,0.667,371
8,iron(3+) trichloride,Tetrabutylphosphonium bromide,0,0.333,0.667,0,1,0,0,0,0,343,1.16,[Cl-].[Cl-].[Cl-].[Fe+3],CCCC[P+](CCCC)(CCCC)CCCC.[Br-],,55.34707342,12.33242042,0,2.666,0,0.0004452,0.528695511,0.066331551,0,10.672,0,0,0,0,0.667,0,0.999,0,0.333,0,0,0.667,371
9,iron(3+) trichloride,Tetrabutylphosphonium bromide,0,0.333,0.667,0,1,0,0,0,0,353,1.154,[Cl-].[Cl-].[Cl-].[Fe+3],CCCC[P+](CCCC)(CCCC)CCCC.[Br-],,55.34707342,12.33242042,0,2.666,0,0.0004452,0.528695511,0.066331551,0,10.672,0,0,0,0,0.667,0,0.999,0,0.333,0,0,0.667,371
10,iron(3+) trichloride,Tetrabutylphosphonium bromide,0,0.4,0.6,0,1,0,0,0,0,293,1.226,[Cl-].[Cl-].[Cl-].[Fe+3],CCCC[P+](CCCC)(CCCC)CCCC.[Br-],,55.34707342,12.33242042,0,2.8,0,0.000444866,0.531619661,0.083199621,0,9.6,0,0,0,0,0.6,0,1.2,0,0.4,0,0,0.6,371
11,iron(3+) trichloride,Tetrabutylphosphonium bromide,0,0.4,0.6,0,1,0,0,0,0,303,1.22,[Cl-].[Cl-].[Cl-].[Fe+3],CCCC[P+](CCCC)(CCCC)CCCC.[Br-],,55.34707342,12.33242042,0,2.8,0,0.000444866,0.531619661,0.083199621,0,9.6,0,0,0,0,0.6,0,1.2,0,0.4,0,0,0.6,371
12,iron(3+) trichloride,Tetrabutylphosphonium bromide,0,0.4,0.6,0,1,0,0,0,0,313,1.213,[Cl-].[Cl-].[Cl-].[Fe+3],CCCC[P+](CCCC)(CCCC)CCCC.[Br-],,55.34707342,12.33242042,0,2.8,0,0.000444866,0.531619661,0.083199621,0,9.6,0,0,0,0,0.6,0,1.2,0,0.4,0,0,0.6,371
13,iron(3+) trichloride,Tetrabutylphosphonium bromide,0,0.4,0.6,0,1,0,0,0,0,323,1.206,[Cl-].[Cl-].[Cl-].[Fe+3],CCCC[P+](CCCC)(CCCC)CCCC.[Br-],,55.34707342,12.33242042,0,2.8,0,0.000444866,0.531619661,0.083199621,0,9.6,0,0,0,0,0.6,0,1.2,0,0.4,0,0,0.6,371
14,iron(3+) trichloride,Tetrabutylphosphonium bromide,0,0.4,0.6,0,1,0,0,0,0,333,1.198,[Cl-].[Cl-].[Cl-].[Fe+3],CCCC[P+](CCCC)(CCCC)CCCC.[Br-],,55.34707342,12.33242042,0,2.8,0,0.000444866,0.531619661,0.083199621,0,9.6,0,0,0,0,0.6,0,1.2,0,0.4,0,0,0.6,371
15,iron(3+) trichloride,Tetrabutylphosphonium bromide,0,0.4,0.6,0,1,0,0,0,0,343,1.19,[Cl-].[Cl-].[Cl-].[Fe+3],CCCC[P+](CCCC)(CCCC)CCCC.[Br-],,55.34707342,12.33242042,0,2.8,0,0.000444866,0.531619661,0.083199621,0,9.6,0,0,0,0,0.6,0,1.2,0,0.4,0,0,0.6,371
16,iron(3+) trichloride,Tetrabutylphosphonium bromide,0,0.4,0.6,0,1,0,0,0,0,353,1.183,[Cl-].[Cl-].[Cl-].[Fe+3],CCCC[P+](CCCC)(CCCC)CCCC.[Br-],,55.34707342,12.33242042,0,2.8,0,0.000444866,0.531619661,0.083199621,0,9.6,0,0,0,0,0.6,0,1.2,0,0.4,0,0,0.6,371
17,iron(3+) trichloride,Dodecyltrimethylammonium bromide,0,0.5,0.5,0,1,0,0,0,0,298,1.27,[Cl-].[Cl-].[Cl-].[Fe+3],CCCCCCCCCCCC[N+](C)(C)C.[Br-],,55.34707342,9.692894142,0,3,0,0.000349717,0.618139395,0.118679763,0,7.5,0.5,0,0,0,0,0,1.5,0,0.5,0,0,0.5,369
18,iron(3+) trichloride,Cetrimide,0,0.5,0.5,0,1,0,0,0,0,298,1.23,[Cl-].[Cl-].[Cl-].[Fe+3],CCCCCCCCCCCCCC[N+](C)(C)C.[Br-],,55.34707342,14.97194669,0,3,0,0.000493447,0.427285218,0.112002262,0,8.5,0.5,0,0,0,0,0,1.5,0,0.5,0,0,0.5,367
19,iron(3+) trichloride,Cetrimonium bromide,0,0.5,0.5,0,1,0,0,0,0,298,1.19,[Cl-].[Cl-].[Cl-].[Fe+3],CCCCCCCCCCCCCCCC[N+](C)(C)C.[Br-],,55.34707342,20.25099925,0,3,0,0.000313288,0.5903414,0.106036152,0,9.5,0.5,0,0,0,0,0,1.5,0,0.5,0,0,0.5,368
20,iron(3+) trichloride,Octadecyltrimethylammonium bromide,0,0.5,0.5,0,1,0,0,0,0,298,1.15,[Cl-].[Cl-].[Cl-].[Fe+3],CCCCCCCCCCCCCCCCCC[N+](C)(C)C.[Br-],,55.34707342,25.5300518,0,3,0,0.000342967,0.516730526,0.1006735,0,10.5,0.5,0,0,0,0,0,1.5,0,0.5,0,0,0.5,370
21,Aluminium chloride anhydrous,Benzyltributylammonium chloride,0,0.667,0.333,0,1,0,0,0,0,298,1.0007,[Al+3].[Cl-].[Cl-].[Cl-],CCCC[N+](CCCC)(CCCC)CC1=CC=CC=C1.[Cl-],,94.13945951,47.41099925,0,3.334,0.333,0.000455532,0.633443432,0.09333824,0,6.327,0.333,0,0,0.667,0,0,2.334,0,0,0,0,0,30
22,Cuprymina,Benzyltributylammonium chloride,0,0.667,0.333,0,1,0,0,0,0,298,1.0039,[Cl-].[Cl-].[Cu+2],CCCC[N+](CCCC)(CCCC)CC1=CC=CC=C1.[Cl-],,36.89804895,47.41099925,0,2.667,0.333,0.000613353,0.55342334,0.218981678,0,6.327,0.333,0,0,0,0,0,1.667,0,0,0.667,0,0,106
23,iron(3+) trichloride,Benzyltributylammonium chloride,0,0.667,0.333,0,1,0,0,0,0,298,1.0001,[Cl-].[Cl-].[Cl-].[Fe+3],CCCC[N+](CCCC)(CCCC)CC1=CC=CC=C1.[Cl-],,55.34707342,47.41099925,0,3.334,0.333,0.000395157,0.636495774,0.175645983,0,6.327,0.333,0,0,0,0,0,2.334,0,0.667,0,0,0,366
24,EINECS 215-689-5,Benzyltributylammonium chloride,0,0.667,0.333,0,1,0,0,0,0,298,1.0043,[Cl-].[Cl-].[Cl-].[Cl-].[Sn+4],CCCC[N+](CCCC)(CCCC)CC1=CC=CC=C1.[Cl-],,73.7960979,47.41099925,0,4.001,0.333,0.000334723,0.58439636,0.285184972,0,6.327,0.333,0,0,0,0,0,3.001,0,0,0,0,0,116
25,zincchloride,Benzyltributylammonium chloride,0,0.667,0.333,0,1,0,0,0,0,298,1.0014,[Cl-].[Cl-].[Zn+2],CCCC[N+](CCCC)(CCCC)CC1=CC=CC=C1.[Cl-],,36.89804895,47.41099925,0,2.667,0.333,0.000612164,0.55208307,0.223913311,0,6.327,0.333,0,0,0,0,0,1.667,0,0,0,0.667,0,401
26,1-Ethyl-3-methylimidazolium chloride,"1,2,4-TRIAZOLE",0,0.5,0.5,0,0,0,1,0,0,313.2,1.16822,CCN1C=C[N+](=C1)C.[Cl-],C1=NC=NN1,,-10.82284234,-21.38094745,0,3,1,0.006148582,0.29552313,0,0,4,2.5,0,0,0,0,0,0.5,0,0,0,0,0,3
27,1-Ethyl-3-methylimidazolium chloride,1H-Benzotriazole,0,0.5,0.5,0,0,0,1,0,0,313.2,1.4666,CCN1C=C[N+](=C1)C.[Cl-],C1=CC2=NNN=C2C=C1,,-10.82284234,4.377157657,0,3,1.5,0.004627416,0.311395298,0,0,6,2.5,0,0,0,0,0,0.5,0,0,0,0,0,4
28,1-Ethyl-3-methylimidazolium chloride,1H-Tetrazole,0,0.5,0.5,0,0,0,1,0,0,313.2,1.16062,CCN1C=C[N+](=C1)C.[Cl-],C1=NNN=N1,,-10.82284234,-21.50401478,0,3.5,1,0.006176809,0.294914881,0,0,3.5,3,0,0,0,0,0,0.5,0,0,0,0,0,5
29,1-Ethyl-3-methylimidazolium chloride,BENZIMIDAZOLE,0,0.5,0.5,0,0,0,1,0,0,313.2,1.1985,CCN1C=C[N+](=C1)C.[Cl-],C1=CC=C2C(=C1)NC=N2,,-10.82284234,18.97668393,0,2.5,1.5,0.004715179,0.306467763,0,0,6.5,2,0,0,0,0,0,0.5,0,0,0,0,0,6
30,1-Ethyl-3-methylimidazolium chloride,imidazole,0,0.5,0.5,0,0,0,1,0,0,313.2,1.14956,CCN1C=C[N+](=C1)C.[Cl-],C1=CN=CN1,,-10.82284234,-6.781421172,0,2.5,1,0.006081655,0.297309988,0,0,4.5,2,0,0,0,0,0,0.5,0,0,0,0,0,8
31,1-Ethyl-3-methylimidazolium chloride,phenol,0,0.5,0.5,0,0,0,1,0,0,313.2,1.11071,CCN1C=C[N+](=C1)C.[Cl-],C1=CC=C(C=C1)O,,-10.82284234,31.03715766,0,2,1,0.005304429,0.300412743,0,0,6,1,0.5,0,0,0,0,0.5,0,0,0,0,0,9
32,1-Ethyl-3-methylimidazolium chloride,SUCCINIMIDE,0,0.5,0.5,0,0,0,1,0,0,313.2,1.12093,CCN1C=C[N+](=C1)C.[Cl-],C1CC(=O)NC1=O,,-10.82284234,6.758105104,0,3,1,0.005465767,0.291612157,0,0,5,1.5,1,0,0,0,0,0.5,0,0,0,0,0,7
33,"1-hydroxyethyl-1,4-dimethyl-piperazinium bromide",glycerol,0,0.143,0.857,0,0,0,1,0,0,293.15,1.2982,CC([N+]1(CCN(CC1)C)C)O.[Br-],C(C(CO)O)O,,-24.54378979,-16.00142117,0,3.143,0.143,0.004418821,0.494510727,0,0,3.715,0.286,2.714,0,0,0,0,0,0,0,0,0,0.143,10
34,"1-hydroxyethyl-1,4-dimethyl-piperazinium bromide",glycerol,0,0.143,0.857,0,0,0,1,0,0,303.15,1.2917,CC([N+]1(CCN(CC1)C)C)O.[Br-],C(C(CO)O)O,,-24.54378979,-16.00142117,0,3.143,0.143,0.004418821,0.494510727,0,0,3.715,0.286,2.714,0,0,0,0,0,0,0,0,0,0.143,10
35,"1-hydroxyethyl-1,4-dimethyl-piperazinium bromide",glycerol,0,0.143,0.857,0,0,0,1,0,0,313.15,1.2851,CC([N+]1(CCN(CC1)C)C)O.[Br-],C(C(CO)O)O,,-24.54378979,-16.00142117,0,3.143,0.143,0.004418821,0.494510727,0,0,3.715,0.286,2.714,0,0,0,0,0,0,0,0,0,0.143,10
36,"1-hydroxyethyl-1,4-dimethyl-piperazinium bromide",glycerol,0,0.143,0.857,0,0,0,1,0,0,323.15,1.2786,CC([N+]1(CCN(CC1)C)C)O.[Br-],C(C(CO)O)O,,-24.54378979,-16.00142117,0,3.143,0.143,0.004418821,0.494510727,0,0,3.715,0.286,2.714,0,0,0,0,0,0,0,0,0,0.143,10
37,"1-hydroxyethyl-1,4-dimethyl-piperazinium bromide",glycerol,0,0.143,0.857,0,0,0,1,0,0,333.15,1.272,CC([N+]1(CCN(CC1)C)C)O.[Br-],C(C(CO)O)O,,-24.54378979,-16.00142117,0,3.143,0.143,0.004418821,0.494510727,0,0,3.715,0.286,2.714,0,0,0,0,0,0,0,0,0,0.143,10
38,"1-hydroxyethyl-1,4-dimethyl-piperazinium bromide",glycerol,0,0.143,0.857,0,0,0,1,0,0,343.15,1.2654,CC([N+]1(CCN(CC1)C)C)O.[Br-],C(C(CO)O)O,,-24.54378979,-16.00142117,0,3.143,0.143,0.004418821,0.494510727,0,0,3.715,0.286,2.714,0,0,0,0,0,0,0,0,0,0.143,10
39,"1-hydroxyethyl-1,4-dimethyl-piperazinium bromide",glycerol,0,0.143,0.857,0,0,0,1,0,0,353.15,1.2587,CC([N+]1(CCN(CC1)C)C)O.[Br-],C(C(CO)O)O,,-24.54378979,-16.00142117,0,3.143,0.143,0.004418821,0.494510727,0,0,3.715,0.286,2.714,0,0,0,0,0,0,0,0,0,0.143,10
40,"1-hydroxyethyl-1,4-dimethyl-piperazinium bromide",glycerol,0,0.167,0.833,0,0,0,1,0,0,293.15,1.2983,CC([N+]1(CCN(CC1)C)C)O.[Br-],C(C(CO)O)O,,-24.54378979,-16.00142117,0,3.167,0.167,0.004191984,0.477027347,0,0,3.835,0.334,2.666,0,0,0,0,0,0,0,0,0,0.167,10
41,"1-hydroxyethyl-1,4-dimethyl-piperazinium bromide",glycerol,0,0.167,0.833,0,0,0,1,0,0,303.15,1.2918,CC([N+]1(CCN(CC1)C)C)O.[Br-],C(C(CO)O)O,,-24.54378979,-16.00142117,0,3.167,0.167,0.004191984,0.477027347,0,0,3.835,0.334,2.666,0,0,0,0,0,0,0,0,0,0.167,10
42,"1-hydroxyethyl-1,4-dimethyl-piperazinium bromide",glycerol,0,0.167,0.833,0,0,0,1,0,0,313.15,1.2854,CC([N+]1(CCN(CC1)C)C)O.[Br-],C(C(CO)O)O,,-24.54378979,-16.00142117,0,3.167,0.167,0.004191984,0.477027347,0,0,3.835,0.334,2.666,0,0,0,0,0,0,0,0,0,0.167,10
43,"1-hydroxyethyl-1,4-dimethyl-piperazinium bromide",glycerol,0,0.167,0.833,0,0,0,1,0,0,323.15,1.2788,CC([N+]1(CCN(CC1)C)C)O.[Br-],C(C(CO)O)O,,-24.54378979,-16.00142117,0,3.167,0.167,0.004191984,0.477027347,0,0,3.835,0.334,2.666,0,0,0,0,0,0,0,0,0,0.167,10
44,"1-hydroxyethyl-1,4-dimethyl-piperazinium bromide",glycerol,0,0.167,0.833,0,0,0,1,0,0,333.15,1.2725,CC([N+]1(CCN(CC1)C)C)O.[Br-],C(C(CO)O)O,,-24.54378979,-16.00142117,0,3.167,0.167,0.004191984,0.477027347,0,0,3.835,0.334,2.666,0,0,0,0,0,0,0,0,0,0.167,10
45,"1-hydroxyethyl-1,4-dimethyl-piperazinium bromide",glycerol,0,0.167,0.833,0,0,0,1,0,0,343.15,1.2656,CC([N+]1(CCN(CC1)C)C)O.[Br-],C(C(CO)O)O,,-24.54378979,-16.00142117,0,3.167,0.167,0.004191984,0.477027347,0,0,3.835,0.334,2.666,0,0,0,0,0,0,0,0,0,0.167,10
46,"1-hydroxyethyl-1,4-dimethyl-piperazinium bromide",glycerol,0,0.167,0.833,0,0,0,1,0,0,353.15,1.2589,CC([N+]1(CCN(CC1)C)C)O.[Br-],C(C(CO)O)O,,-24.54378979,-16.00142117,0,3.167,0.167,0.004191984,0.477027347,0,0,3.835,0.334,2.666,0,0,0,0,0,0,0,0,0,0.167,10
47,"1-hydroxyethyl-1,4-dimethyl-piperazinium bromide",glycerol,0,0.2,0.8,0,0,0,1,0,0,293.15,1.3085,CC([N+]1(CCN(CC1)C)C)O.[Br-],C(C(CO)O)O,,-24.54378979,-16.00142117,0,3.2,0.2,0.003913177,0.45755287,0,0,4,0.4,2.6,0,0,0,0,0,0,0,0,0,0.2,10
48,"1-hydroxyethyl-1,4-dimethyl-piperazinium bromide",glycerol,0,0.2,0.8,0,0,0,1,0,0,303.15,1.302,CC([N+]1(CCN(CC1)C)C)O.[Br-],C(C(CO)O)O,,-24.54378979,-16.00142117,0,3.2,0.2,0.003913177,0.45755287,0,0,4,0.4,2.6,0,0,0,0,0,0,0,0,0,0.2,10
49,"1-hydroxyethyl-1,4-dimethyl-piperazinium bromide",glycerol,0,0.2,0.8,0,0,0,1,0,0,313.15,1.2955,CC([N+]1(CCN(CC1)C)C)O.[Br-],C(C(CO)O)O,,-24.54378979,-16.00142117,0,3.2,0.2,0.003913177,0.45755287,0,0,4,0.4,2.6,0,0,0,0,0,0,0,0,0,0.2,10
50,"1-hydroxyethyl-1,4-dimethyl-piperazinium bromide",glycerol,0,0.2,0.8,0,0,0,1,0,0,323.15,1.289,CC([N+]1(CCN(CC1)C)C)O.[Br-],C(C(CO)O)O,,-24.54378979,-16.00142117,0,3.2,0.2,0.003913177,0.45755287,0,0,4,0.4,2.6,0,0,0,0,0,0,0,0,0,0.2,10
51,"1-hydroxyethyl-1,4-dimethyl-piperazinium bromide",glycerol,0,0.2,0.8,0,0,0,1,0,0,333.15,1.2823,CC([N+]1(CCN(CC1)C)C)O.[Br-],C(C(CO)O)O,,-24.54378979,-16.00142117,0,3.2,0.2,0.003913177,0.45755287,0,0,4,0.4,2.6,0,0,0,0,0,0,0,0,0,0.2,10
52,"1-hydroxyethyl-1,4-dimethyl-piperazinium bromide",glycerol,0,0.2,0.8,0,0,0,1,0,0,343.15,1.2757,CC([N+]1(CCN(CC1)C)C)O.[Br-],C(C(CO)O)O,,-24.54378979,-16.00142117,0,3.2,0.2,0.003913177,0.45755287,0,0,4,0.4,2.6,0,0,0,0,0,0,0,0,0,0.2,10
53,"1-hydroxyethyl-1,4-dimethyl-piperazinium bromide",glycerol,0,0.2,0.8,0,0,0,1,0,0,353.15,1.269,CC([N+]1(CCN(CC1)C)C)O.[Br-],C(C(CO)O)O,,-24.54378979,-16.00142117,0,3.2,0.2,0.003913177,0.45755287,0,0,4,0.4,2.6,0,0,0,0,0,0,0,0,0,0.2,10
54,ACETYLCHOLINE CHLORIDE,"1,2,4-TRIAZOLE",0,0.5,0.5,0,0,0,1,0,0,303.15,1.1293,CC(=O)OCC[N+](C)(C)C.[Cl-],C1=NC=NN1,,-11.42331607,-21.38094745,0,3.5,0.5,0.00177595,0.664240623,0,0,4.5,2,1,0,0,0,0,0.5,0,0,0,0,0,18
55,ACETYLCHOLINE CHLORIDE,"1,2,4-TRIAZOLE",0,0.5,0.5,0,0,0,1,0,0,313.15,1.1249,CC(=O)OCC[N+](C)(C)C.[Cl-],C1=NC=NN1,,-11.42331607,-21.38094745,0,3.5,0.5,0.00177595,0.664240623,0,0,4.5,2,1,0,0,0,0,0.5,0,0,0,0,0,18
56,ACETYLCHOLINE CHLORIDE,"1,2,4-TRIAZOLE",0,0.5,0.5,0,0,0,1,0,0,323.15,1.1193,CC(=O)OCC[N+](C)(C)C.[Cl-],C1=NC=NN1,,-11.42331607,-21.38094745,0,3.5,0.5,0.00177595,0.664240623,0,0,4.5,2,1,0,0,0,0,0.5,0,0,0,0,0,18
57,ACETYLCHOLINE CHLORIDE,"1,2,4-TRIAZOLE",0,0.5,0.5,0,0,0,1,0,0,333.15,1.1133,CC(=O)OCC[N+](C)(C)C.[Cl-],C1=NC=NN1,,-11.42331607,-21.38094745,0,3.5,0.5,0.00177595,0.664240623,0,0,4.5,2,1,0,0,0,0,0.5,0,0,0,0,0,18
58,ACETYLCHOLINE CHLORIDE,"1,2,4-TRIAZOLE",0,0.5,0.5,0,0,0,1,0,0,343.15,1.1081,CC(=O)OCC[N+](C)(C)C.[Cl-],C1=NC=NN1,,-11.42331607,-21.38094745,0,3.5,0.5,0.00177595,0.664240623,0,0,4.5,2,1,0,0,0,0,0.5,0,0,0,0,0,18
59,ACETYLCHOLINE CHLORIDE,"1,2,4-TRIAZOLE",0,0.5,0.5,0,0,0,1,0,0,353.15,1.1037,CC(=O)OCC[N+](C)(C)C.[Cl-],C1=NC=NN1,,-11.42331607,-21.38094745,0,3.5,0.5,0.00177595,0.664240623,0,0,4.5,2,1,0,0,0,0,0.5,0,0,0,0,0,18
60,ACETYLCHOLINE CHLORIDE,"1,2,4-TRIAZOLE",0,0.5,0.5,0,0,0,1,0,0,363.15,1.1002,CC(=O)OCC[N+](C)(C)C.[Cl-],C1=NC=NN1,,-11.42331607,-21.38094745,0,3.5,0.5,0.00177595,0.664240623,0,0,4.5,2,1,0,0,0,0,0.5,0,0,0,0,0,18
61,ACETYLCHOLINE CHLORIDE,imidazole,0,0.25,0.75,0,0,0,1,0,0,303.15,1.1557,CC(=O)OCC[N+](C)(C)C.[Cl-],C1=CN=CN1,,-11.42331607,-6.781421172,0,2.5,0.75,0.003023984,0.672429027,0,0,4,1.75,0.5,0,0,0,0,0.25,0,0,0,0,0,21
62,ACETYLCHOLINE CHLORIDE,imidazole,0,0.25,0.75,0,0,0,1,0,0,313.15,1.1517,CC(=O)OCC[N+](C)(C)C.[Cl-],C1=CN=CN1,,-11.42331607,-6.781421172,0,2.5,0.75,0.003023984,0.672429027,0,0,4,1.75,0.5,0,0,0,0,0.25,0,0,0,0,0,21
63,ACETYLCHOLINE CHLORIDE,imidazole,0,0.25,0.75,0,0,0,1,0,0,323.15,1.1456,CC(=O)OCC[N+](C)(C)C.[Cl-],C1=CN=CN1,,-11.42331607,-6.781421172,0,2.5,0.75,0.003023984,0.672429027,0,0,4,1.75,0.5,0,0,0,0,0.25,0,0,0,0,0,21
64,ACETYLCHOLINE CHLORIDE,imidazole,0,0.25,0.75,0,0,0,1,0,0,333.15,1.1421,CC(=O)OCC[N+](C)(C)C.[Cl-],C1=CN=CN1,,-11.42331607,-6.781421172,0,2.5,0.75,0.003023984,0.672429027,0,0,4,1.75,0.5,0,0,0,0,0.25,0,0,0,0,0,21
65,ACETYLCHOLINE CHLORIDE,imidazole,0,0.25,0.75,0,0,0,1,0,0,343.15,1.1384,CC(=O)OCC[N+](C)(C)C.[Cl-],C1=CN=CN1,,-11.42331607,-6.781421172,0,2.5,0.75,0.003023984,0.672429027,0,0,4,1.75,0.5,0,0,0,0,0.25,0,0,0,0,0,21
66,ACETYLCHOLINE CHLORIDE,imidazole,0,0.25,0.75,0,0,0,1,0,0,353.15,1.1326,CC(=O)OCC[N+](C)(C)C.[Cl-],C1=CN=CN1,,-11.42331607,-6.781421172,0,2.5,0.75,0.003023984,0.672429027,0,0,4,1.75,0.5,0,0,0,0,0.25,0,0,0,0,0,21
67,ACETYLCHOLINE CHLORIDE,imidazole,0,0.25,0.75,0,0,0,1,0,0,363.15,1.1285,CC(=O)OCC[N+](C)(C)C.[Cl-],C1=CN=CN1,,-11.42331607,-6.781421172,0,2.5,0.75,0.003023984,0.672429027,0,0,4,1.75,0.5,0,0,0,0,0.25,0,0,0,0,0,21
68,ACETYLCHOLINE CHLORIDE,imidazole,0,0.333,0.667,0,0,0,1,0,0,303.15,1.1206,CC(=O)OCC[N+](C)(C)C.[Cl-],C1=CN=CN1,,-11.42331607,-6.781421172,0,2.666,0.667,0.002447286,0.668830923,0,0,4.332,1.667,0.666,0,0,0,0,0.333,0,0,0,0,0,21
69,ACETYLCHOLINE CHLORIDE,imidazole,0,0.333,0.667,0,0,0,1,0,0,313.15,1.1141,CC(=O)OCC[N+](C)(C)C.[Cl-],C1=CN=CN1,,-11.42331607,-6.781421172,0,2.666,0.667,0.002447286,0.668830923,0,0,4.332,1.667,0.666,0,0,0,0,0.333,0,0,0,0,0,21
70,ACETYLCHOLINE CHLORIDE,imidazole,0,0.333,0.667,0,0,0,1,0,0,323.15,1.1092,CC(=O)OCC[N+](C)(C)C.[Cl-],C1=CN=CN1,,-11.42331607,-6.781421172,0,2.666,0.667,0.002447286,0.668830923,0,0,4.332,1.667,0.666,0,0,0,0,0.333,0,0,0,0,0,21
71,ACETYLCHOLINE CHLORIDE,imidazole,0,0.333,0.667,0,0,0,1,0,0,333.15,1.1026,CC(=O)OCC[N+](C)(C)C.[Cl-],C1=CN=CN1,,-11.42331607,-6.781421172,0,2.666,0.667,0.002447286,0.668830923,0,0,4.332,1.667,0.666,0,0,0,0,0.333,0,0,0,0,0,21
72,ACETYLCHOLINE CHLORIDE,imidazole,0,0.333,0.667,0,0,0,1,0,0,343.15,1.0987,CC(=O)OCC[N+](C)(C)C.[Cl-],C1=CN=CN1,,-11.42331607,-6.781421172,0,2.666,0.667,0.002447286,0.668830923,0,0,4.332,1.667,0.666,0,0,0,0,0.333,0,0,0,0,0,21
73,ACETYLCHOLINE CHLORIDE,imidazole,0,0.333,0.667,0,0,0,1,0,0,353.15,1.0935,CC(=O)OCC[N+](C)(C)C.[Cl-],C1=CN=CN1,,-11.42331607,-6.781421172,0,2.666,0.667,0.002447286,0.668830923,0,0,4.332,1.667,0.666,0,0,0,0,0.333,0,0,0,0,0,21
74,ACETYLCHOLINE CHLORIDE,imidazole,0,0.333,0.667,0,0,0,1,0,0,363.15,1.0895,CC(=O)OCC[N+](C)(C)C.[Cl-],C1=CN=CN1,,-11.42331607,-6.781421172,0,2.666,0.667,0.002447286,0.668830923,0,0,4.332,1.667,0.666,0,0,0,0,0.333,0,0,0,0,0,21
75,ACETYLCHOLINE CHLORIDE,imidazole,0,0.4,0.6,0,0,0,1,0,0,303.15,1.1293,CC(=O)OCC[N+](C)(C)C.[Cl-],C1=CN=CN1,,-11.42331607,-6.781421172,0,2.8,0.6,0.002120471,0.66684968,0,0,4.6,1.6,0.8,0,0,0,0,0.4,0,0,0,0,0,21
76,ACETYLCHOLINE CHLORIDE,imidazole,0,0.4,0.6,0,0,0,1,0,0,313.15,1.1249,CC(=O)OCC[N+](C)(C)C.[Cl-],C1=CN=CN1,,-11.42331607,-6.781421172,0,2.8,0.6,0.002120471,0.66684968,0,0,4.6,1.6,0.8,0,0,0,0,0.4,0,0,0,0,0,21
77,ACETYLCHOLINE CHLORIDE,imidazole,0,0.4,0.6,0,0,0,1,0,0,323.15,1.1193,CC(=O)OCC[N+](C)(C)C.[Cl-],C1=CN=CN1,,-11.42331607,-6.781421172,0,2.8,0.6,0.002120471,0.66684968,0,0,4.6,1.6,0.8,0,0,0,0,0.4,0,0,0,0,0,21
78,ACETYLCHOLINE CHLORIDE,imidazole,0,0.4,0.6,0,0,0,1,0,0,333.15,1.1133,CC(=O)OCC[N+](C)(C)C.[Cl-],C1=CN=CN1,,-11.42331607,-6.781421172,0,2.8,0.6,0.002120471,0.66684968,0,0,4.6,1.6,0.8,0,0,0,0,0.4,0,0,0,0,0,21
79,ACETYLCHOLINE CHLORIDE,imidazole,0,0.4,0.6,0,0,0,1,0,0,343.15,1.1081,CC(=O)OCC[N+](C)(C)C.[Cl-],C1=CN=CN1,,-11.42331607,-6.781421172,0,2.8,0.6,0.002120471,0.66684968,0,0,4.6,1.6,0.8,0,0,0,0,0.4,0,0,0,0,0,21
80,ACETYLCHOLINE CHLORIDE,imidazole,0,0.4,0.6,0,0,0,1,0,0,353.15,1.1037,CC(=O)OCC[N+](C)(C)C.[Cl-],C1=CN=CN1,,-11.42331607,-6.781421172,0,2.8,0.6,0.002120471,0.66684968,0,0,4.6,1.6,0.8,0,0,0,0,0.4,0,0,0,0,0,21
81,ACETYLCHOLINE CHLORIDE,imidazole,0,0.4,0.6,0,0,0,1,0,0,363.15,1.1002,CC(=O)OCC[N+](C)(C)C.[Cl-],C1=CN=CN1,,-11.42331607,-6.781421172,0,2.8,0.6,0.002120471,0.66684968,0,0,4.6,1.6,0.8,0,0,0,0,0.4,0,0,0,0,0,21
82,CHOLINE CHLORIDE,guaiacol,0,0.25,0.75,0,0,0,1,0,0,293.15,1.1533,C[N+](C)(C)CCO.[Cl-],COC1=CC=CC=C1O,,-22.68236862,27.69668393,0,2.25,0.75,0.003100956,0.499434042,0,0,6.5,0.25,1.75,0,0,0,0,0.25,0,0,0,0,0,84
83,CHOLINE CHLORIDE,guaiacol,0,0.25,0.75,0,0,0,1,0,0,303.15,1.1475,C[N+](C)(C)CCO.[Cl-],COC1=CC=CC=C1O,,-22.68236862,27.69668393,0,2.25,0.75,0.003100956,0.499434042,0,0,6.5,0.25,1.75,0,0,0,0,0.25,0,0,0,0,0,84
84,CHOLINE CHLORIDE,guaiacol,0,0.25,0.75,0,0,0,1,0,0,313.15,1.1412,C[N+](C)(C)CCO.[Cl-],COC1=CC=CC=C1O,,-22.68236862,27.69668393,0,2.25,0.75,0.003100956,0.499434042,0,0,6.5,0.25,1.75,0,0,0,0,0.25,0,0,0,0,0,84
85,CHOLINE CHLORIDE,guaiacol,0,0.25,0.75,0,0,0,1,0,0,323.15,1.1341,C[N+](C)(C)CCO.[Cl-],COC1=CC=CC=C1O,,-22.68236862,27.69668393,0,2.25,0.75,0.003100956,0.499434042,0,0,6.5,0.25,1.75,0,0,0,0,0.25,0,0,0,0,0,84
86,CHOLINE CHLORIDE,guaiacol,0,0.2,0.8,0,0,0,1,0,0,293.15,1.1556,C[N+](C)(C)CCO.[Cl-],COC1=CC=CC=C1O,,-22.68236862,27.69668393,0,2.2,0.8,0.003143664,0.509085269,0,0,6.6,0.2,1.8,0,0,0,0,0.2,0,0,0,0,0,84
87,CHOLINE CHLORIDE,guaiacol,0,0.2,0.8,0,0,0,1,0,0,303.15,1.1477,C[N+](C)(C)CCO.[Cl-],COC1=CC=CC=C1O,,-22.68236862,27.69668393,0,2.2,0.8,0.003143664,0.509085269,0,0,6.6,0.2,1.8,0,0,0,0,0.2,0,0,0,0,0,84
88,CHOLINE CHLORIDE,guaiacol,0,0.2,0.8,0,0,0,1,0,0,313.15,1.1406,C[N+](C)(C)CCO.[Cl-],COC1=CC=CC=C1O,,-22.68236862,27.69668393,0,2.2,0.8,0.003143664,0.509085269,0,0,6.6,0.2,1.8,0,0,0,0,0.2,0,0,0,0,0,84
89,CHOLINE CHLORIDE,guaiacol,0,0.2,0.8,0,0,0,1,0,0,323.15,1.1324,C[N+](C)(C)CCO.[Cl-],COC1=CC=CC=C1O,,-22.68236862,27.69668393,0,2.2,0.8,0.003143664,0.509085269,0,0,6.6,0.2,1.8,0,0,0,0,0.2,0,0,0,0,0,84
90,CHOLINE CHLORIDE,guaiacol,0,0.167,0.833,0,0,0,1,0,0,293.15,1.1497,C[N+](C)(C)CCO.[Cl-],COC1=CC=CC=C1O,,-22.68236862,27.69668393,0,2.167,0.833,0.003170253,0.516021905,0,0,6.666,0.167,1.833,0,0,0,0,0.167,0,0,0,0,0,84
91,CHOLINE CHLORIDE,guaiacol,0,0.167,0.833,0,0,0,1,0,0,303.15,1.1434,C[N+](C)(C)CCO.[Cl-],COC1=CC=CC=C1O,,-22.68236862,27.69668393,0,2.167,0.833,0.003170253,0.516021905,0,0,6.666,0.167,1.833,0,0,0,0,0.167,0,0,0,0,0,84
92,CHOLINE CHLORIDE,guaiacol,0,0.167,0.833,0,0,0,1,0,0,313.15,1.1362,C[N+](C)(C)CCO.[Cl-],COC1=CC=CC=C1O,,-22.68236862,27.69668393,0,2.167,0.833,0.003170253,0.516021905,0,0,6.666,0.167,1.833,0,0,0,0,0.167,0,0,0,0,0,84
93,CHOLINE CHLORIDE,guaiacol,0,0.167,0.833,0,0,0,1,0,0,323.15,1.128,C[N+](C)(C)CCO.[Cl-],COC1=CC=CC=C1O,,-22.68236862,27.69668393,0,2.167,0.833,0.003170253,0.516021905,0,0,6.666,0.167,1.833,0,0,0,0,0.167,0,0,0,0,0,84
94,ACETYLCHOLINE CHLORIDE,guaiacol,0,0.25,0.75,0,0,0,1,0,0,293.15,1.1496,CC(=O)OCC[N+](C)(C)C.[Cl-],COC1=CC=CC=C1O,,-11.42331607,27.69668393,0,2.5,0.75,0.00204219,0.61050973,0,0,7,0.25,2,0,0,0,0,0.25,0,0,0,0,0,20
95,ACETYLCHOLINE CHLORIDE,guaiacol,0,0.25,0.75,0,0,0,1,0,0,303.15,1.1461,CC(=O)OCC[N+](C)(C)C.[Cl-],COC1=CC=CC=C1O,,-11.42331607,27.69668393,0,2.5,0.75,0.00204219,0.61050973,0,0,7,0.25,2,0,0,0,0,0.25,0,0,0,0,0,20
96,ACETYLCHOLINE CHLORIDE,guaiacol,0,0.25,0.75,0,0,0,1,0,0,313.15,1.1398,CC(=O)OCC[N+](C)(C)C.[Cl-],COC1=CC=CC=C1O,,-11.42331607,27.69668393,0,2.5,0.75,0.00204219,0.61050973,0,0,7,0.25,2,0,0,0,0,0.25,0,0,0,0,0,20
97,ACETYLCHOLINE CHLORIDE,guaiacol,0,0.25,0.75,0,0,0,1,0,0,323.15,1.1338,CC(=O)OCC[N+](C)(C)C.[Cl-],COC1=CC=CC=C1O,,-11.42331607,27.69668393,0,2.5,0.75,0.00204219,0.61050973,0,0,7,0.25,2,0,0,0,0,0.25,0,0,0,0,0,20
98,ACETYLCHOLINE CHLORIDE,guaiacol,0,0.2,0.8,0,0,0,1,0,0,293.15,1.1493,CC(=O)OCC[N+](C)(C)C.[Cl-],COC1=CC=CC=C1O,,-11.42331607,27.69668393,0,2.4,0.8,0.002207277,0.603371676,0,0,7,0.2,2,0,0,0,0,0.2,0,0,0,0,0,20
99,ACETYLCHOLINE CHLORIDE,guaiacol,0,0.2,0.8,0,0,0,1,0,0,303.15,1.1448,CC(=O)OCC[N+](C)(C)C.[Cl-],COC1=CC=CC=C1O,,-11.42331607,27.69668393,0,2.4,0.8,0.002207277,0.603371676,0,0,7,0.2,2,0,0,0,0,0.2,0,0,0,0,0,20
100,ACETYLCHOLINE CHLORIDE,guaiacol,0,0.2,0.8,0,0,0,1,0,0,313.15,1.1381,CC(=O)OCC[N+](C)(C)C.[Cl-],COC1=CC=CC=C1O,,-11.42331607,27.69668393,0,2.4,0.8,0.002207277,0.603371676,0,0,7,0.2,2,0,0,0,0,0.2,0,0,0,0,0,20
101,ACETYLCHOLINE CHLORIDE,guaiacol,0,0.2,0.8,0,0,0,1,0,0,323.15,1.1317,CC(=O)OCC[N+](C)(C)C.[Cl-],COC1=CC=CC=C1O,,-11.42331607,27.69668393,0,2.4,0.8,0.002207277,0.603371676,0,0,7,0.2,2,0,0,0,0,0.2,0,0,0,0,0,20
102,ACETYLCHOLINE CHLORIDE,guaiacol,0,0.167,0.833,0,0,0,1,0,0,293.15,1.1527,CC(=O)OCC[N+](C)(C)C.[Cl-],COC1=CC=CC=C1O,,-11.42331607,27.69668393,0,2.334,0.833,0.002331825,0.598066684,0,0,7,0.167,2,0,0,0,0,0.167,0,0,0,0,0,20
103,ACETYLCHOLINE CHLORIDE,guaiacol,0,0.167,0.833,0,0,0,1,0,0,303.15,1.1481,CC(=O)OCC[N+](C)(C)C.[Cl-],COC1=CC=CC=C1O,,-11.42331607,27.69668393,0,2.334,0.833,0.002331825,0.598066684,0,0,7,0.167,2,0,0,0,0,0.167,0,0,0,0,0,20
104,ACETYLCHOLINE CHLORIDE,guaiacol,0,0.167,0.833,0,0,0,1,0,0,313.15,1.1425,CC(=O)OCC[N+](C)(C)C.[Cl-],COC1=CC=CC=C1O,,-11.42331607,27.69668393,0,2.334,0.833,0.002331825,0.598066684,0,0,7,0.167,2,0,0,0,0,0.167,0,0,0,0,0,20
105,ACETYLCHOLINE CHLORIDE,guaiacol,0,0.167,0.833,0,0,0,1,0,0,323.15,1.1351,CC(=O)OCC[N+](C)(C)C.[Cl-],COC1=CC=CC=C1O,,-11.42331607,27.69668393,0,2.334,0.833,0.002331825,0.598066684,0,0,7,0.167,2,0,0,0,0,0.167,0,0,0,0,0,20
106,CHOLINE CHLORIDE,LEVULINIC ACID,0,0.25,0.75,0,0,0,1,0,0,293.15,1.142,C[N+](C)(C)CCO.[Cl-],CC(=O)CCC(=O)O,,-22.68236862,13.19763138,0,3,0,0.005013387,0.396982299,0,0,5,0.25,2.5,0,0,0,0,0.25,0,0,0,0,0,64
107,CHOLINE CHLORIDE,LEVULINIC ACID,0,0.25,0.75,0,0,0,1,0,0,298.15,1.13842,C[N+](C)(C)CCO.[Cl-],CC(=O)CCC(=O)O,,-22.68236862,13.19763138,0,3,0,0.005013387,0.396982299,0,0,5,0.25,2.5,0,0,0,0,0.25,0,0,0,0,0,64
108,CHOLINE CHLORIDE,LEVULINIC ACID,0,0.25,0.75,0,0,0,1,0,0,303.15,1.134715,C[N+](C)(C)CCO.[Cl-],CC(=O)CCC(=O)O,,-22.68236862,13.19763138,0,3,0,0.005013387,0.396982299,0,0,5,0.25,2.5,0,0,0,0,0.25,0,0,0,0,0,64
109,CHOLINE CHLORIDE,LEVULINIC ACID,0,0.25,0.75,0,0,0,1,0,0,308.15,1.13119,C[N+](C)(C)CCO.[Cl-],CC(=O)CCC(=O)O,,-22.68236862,13.19763138,0,3,0,0.005013387,0.396982299,0,0,5,0.25,2.5,0,0,0,0,0.25,0,0,0,0,0,64
110,CHOLINE CHLORIDE,LEVULINIC ACID,0,0.25,0.75,0,0,0,1,0,0,313.15,1.127545,C[N+](C)(C)CCO.[Cl-],CC(=O)CCC(=O)O,,-22.68236862,13.19763138,0,3,0,0.005013387,0.396982299,0,0,5,0.25,2.5,0,0,0,0,0.25,0,0,0,0,0,64
111,CHOLINE CHLORIDE,LEVULINIC ACID,0,0.25,0.75,0,0,0,1,0,0,318.15,1.12398,C[N+](C)(C)CCO.[Cl-],CC(=O)CCC(=O)O,,-22.68236862,13.19763138,0,3,0,0.005013387,0.396982299,0,0,5,0.25,2.5,0,0,0,0,0.25,0,0,0,0,0,64
112,CHOLINE CHLORIDE,LEVULINIC ACID,0,0.25,0.75,0,0,0,1,0,0,323.15,1.12063,C[N+](C)(C)CCO.[Cl-],CC(=O)CCC(=O)O,,-22.68236862,13.19763138,0,3,0,0.005013387,0.396982299,0,0,5,0.25,2.5,0,0,0,0,0.25,0,0,0,0,0,64
113,CHOLINE CHLORIDE,LEVULINIC ACID,0,0.25,0.75,0,0,0,1,0,0,328.15,1.1167,C[N+](C)(C)CCO.[Cl-],CC(=O)CCC(=O)O,,-22.68236862,13.19763138,0,3,0,0.005013387,0.396982299,0,0,5,0.25,2.5,0,0,0,0,0.25,0,0,0,0,0,64
114,CHOLINE CHLORIDE,LEVULINIC ACID,0,0.25,0.75,0,0,0,1,0,0,333.15,1.11375,C[N+](C)(C)CCO.[Cl-],CC(=O)CCC(=O)O,,-22.68236862,13.19763138,0,3,0,0.005013387,0.396982299,0,0,5,0.25,2.5,0,0,0,0,0.25,0,0,0,0,0,64
115,CHOLINE CHLORIDE,LEVULINIC ACID,0,0.25,0.75,0,0,0,1,0,0,338.15,1.11011,C[N+](C)(C)CCO.[Cl-],CC(=O)CCC(=O)O,,-22.68236862,13.19763138,0,3,0,0.005013387,0.396982299,0,0,5,0.25,2.5,0,0,0,0,0.25,0,0,0,0,0,64
116,CHOLINE CHLORIDE,LEVULINIC ACID,0,0.25,0.75,0,0,0,1,0,0,343.15,1.10648,C[N+](C)(C)CCO.[Cl-],CC(=O)CCC(=O)O,,-22.68236862,13.19763138,0,3,0,0.005013387,0.396982299,0,0,5,0.25,2.5,0,0,0,0,0.25,0,0,0,0,0,64
117,ACETYLCHOLINE CHLORIDE,LEVULINIC ACID,0,0.25,0.75,0,0,0,1,0,0,293.15,1.1444,CC(=O)OCC[N+](C)(C)C.[Cl-],CC(=O)CCC(=O)O,,-11.42331607,13.19763138,0,3.25,0,0.003018987,0.522367052,0,0,5.5,0.25,2.75,0,0,0,0,0.25,0,0,0,0,0,19
118,ACETYLCHOLINE CHLORIDE,LEVULINIC ACID,0,0.25,0.75,0,0,0,1,0,0,298.15,1.14058,CC(=O)OCC[N+](C)(C)C.[Cl-],CC(=O)CCC(=O)O,,-11.42331607,13.19763138,0,3.25,0,0.003018987,0.522367052,0,0,5.5,0.25,2.75,0,0,0,0,0.25,0,0,0,0,0,19
119,ACETYLCHOLINE CHLORIDE,LEVULINIC ACID,0,0.25,0.75,0,0,0,1,0,0,303.15,1.136885,CC(=O)OCC[N+](C)(C)C.[Cl-],CC(=O)CCC(=O)O,,-11.42331607,13.19763138,0,3.25,0,0.003018987,0.522367052,0,0,5.5,0.25,2.75,0,0,0,0,0.25,0,0,0,0,0,19
120,ACETYLCHOLINE CHLORIDE,LEVULINIC ACID,0,0.25,0.75,0,0,0,1,0,0,308.15,1.13301,CC(=O)OCC[N+](C)(C)C.[Cl-],CC(=O)CCC(=O)O,,-11.42331607,13.19763138,0,3.25,0,0.003018987,0.522367052,0,0,5.5,0.25,2.75,0,0,0,0,0.25,0,0,0,0,0,19
121,ACETYLCHOLINE CHLORIDE,LEVULINIC ACID,0,0.25,0.75,0,0,0,1,0,0,313.15,1.121915,CC(=O)OCC[N+](C)(C)C.[Cl-],CC(=O)CCC(=O)O,,-11.42331607,13.19763138,0,3.25,0,0.003018987,0.522367052,0,0,5.5,0.25,2.75,0,0,0,0,0.25,0,0,0,0,0,19
122,ACETYLCHOLINE CHLORIDE,LEVULINIC ACID,0,0.25,0.75,0,0,0,1,0,0,318.15,1.12561,CC(=O)OCC[N+](C)(C)C.[Cl-],CC(=O)CCC(=O)O,,-11.42331607,13.19763138,0,3.25,0,0.003018987,0.522367052,0,0,5.5,0.25,2.75,0,0,0,0,0.25,0,0,0,0,0,19
123,ACETYLCHOLINE CHLORIDE,LEVULINIC ACID,0,0.25,0.75,0,0,0,1,0,0,323.15,1.12182,CC(=O)OCC[N+](C)(C)C.[Cl-],CC(=O)CCC(=O)O,,-11.42331607,13.19763138,0,3.25,0,0.003018987,0.522367052,0,0,5.5,0.25,2.75,0,0,0,0,0.25,0,0,0,0,0,19
124,ACETYLCHOLINE CHLORIDE,LEVULINIC ACID,0,0.25,0.75,0,0,0,1,0,0,328.15,1.11791,CC(=O)OCC[N+](C)(C)C.[Cl-],CC(=O)CCC(=O)O,,-11.42331607,13.19763138,0,3.25,0,0.003018987,0.522367052,0,0,5.5,0.25,2.75,0,0,0,0,0.25,0,0,0,0,0,19
125,ACETYLCHOLINE CHLORIDE,LEVULINIC ACID,0,0.25,0.75,0,0,0,1,0,0,333.15,1.121905,CC(=O)OCC[N+](C)(C)C.[Cl-],CC(=O)CCC(=O)O,,-11.42331607,13.19763138,0,3.25,0,0.003018987,0.522367052,0,0,5.5,0.25,2.75,0,0,0,0,0.25,0,0,0,0,0,19
126,ACETYLCHOLINE CHLORIDE,LEVULINIC ACID,0,0.25,0.75,0,0,0,1,0,0,338.15,1.1107,CC(=O)OCC[N+](C)(C)C.[Cl-],CC(=O)CCC(=O)O,,-11.42331607,13.19763138,0,3.25,0,0.003018987,0.522367052,0,0,5.5,0.25,2.75,0,0,0,0,0.25,0,0,0,0,0,19
127,ACETYLCHOLINE CHLORIDE,LEVULINIC ACID,0,0.25,0.75,0,0,0,1,0,0,343.15,1.10685,CC(=O)OCC[N+](C)(C)C.[Cl-],CC(=O)CCC(=O)O,,-11.42331607,13.19763138,0,3.25,0,0.003018987,0.522367052,0,0,5.5,0.25,2.75,0,0,0,0,0.25,0,0,0,0,0,19
128,TETRAETHYLAMMONIUM CHLORIDE,LEVULINIC ACID,0,0.25,0.75,0,0,0,1,0,0,293.15,1.09741,CC[N+](CC)(CC)CC.[Cl-],CC(=O)CCC(=O)O,,-8.783789791,13.19763138,0,2.75,0,0.005631468,0.285928978,0,0,5.75,0.25,2.25,0,0,0,0,0.25,0,0,0,0,0,232
129,TETRAETHYLAMMONIUM CHLORIDE,LEVULINIC ACID,0,0.25,0.75,0,0,0,1,0,0,298.15,1.09392,CC[N+](CC)(CC)CC.[Cl-],CC(=O)CCC(=O)O,,-8.783789791,13.19763138,0,2.75,0,0.005631468,0.285928978,0,0,5.75,0.25,2.25,0,0,0,0,0.25,0,0,0,0,0,232
130,TETRAETHYLAMMONIUM CHLORIDE,LEVULINIC ACID,0,0.25,0.75,0,0,0,1,0,0,303.15,1.0903,CC[N+](CC)(CC)CC.[Cl-],CC(=O)CCC(=O)O,,-8.783789791,13.19763138,0,2.75,0,0.005631468,0.285928978,0,0,5.75,0.25,2.25,0,0,0,0,0.25,0,0,0,0,0,232
131,TETRAETHYLAMMONIUM CHLORIDE,LEVULINIC ACID,0,0.25,0.75,0,0,0,1,0,0,308.15,1.08664,CC[N+](CC)(CC)CC.[Cl-],CC(=O)CCC(=O)O,,-8.783789791,13.19763138,0,2.75,0,0.005631468,0.285928978,0,0,5.75,0.25,2.25,0,0,0,0,0.25,0,0,0,0,0,232
132,TETRAETHYLAMMONIUM CHLORIDE,LEVULINIC ACID,0,0.25,0.75,0,0,0,1,0,0,313.15,1.08328,CC[N+](CC)(CC)CC.[Cl-],CC(=O)CCC(=O)O,,-8.783789791,13.19763138,0,2.75,0,0.005631468,0.285928978,0,0,5.75,0.25,2.25,0,0,0,0,0.25,0,0,0,0,0,232
133,TETRAETHYLAMMONIUM CHLORIDE,LEVULINIC ACID,0,0.25,0.75,0,0,0,1,0,0,318.15,1.07967,CC[N+](CC)(CC)CC.[Cl-],CC(=O)CCC(=O)O,,-8.783789791,13.19763138,0,2.75,0,0.005631468,0.285928978,0,0,5.75,0.25,2.25,0,0,0,0,0.25,0,0,0,0,0,232
134,TETRAETHYLAMMONIUM CHLORIDE,LEVULINIC ACID,0,0.25,0.75,0,0,0,1,0,0,323.15,1.07612,CC[N+](CC)(CC)CC.[Cl-],CC(=O)CCC(=O)O,,-8.783789791,13.19763138,0,2.75,0,0.005631468,0.285928978,0,0,5.75,0.25,2.25,0,0,0,0,0.25,0,0,0,0,0,232
135,TETRAETHYLAMMONIUM CHLORIDE,LEVULINIC ACID,0,0.25,0.75,0,0,0,1,0,0,328.15,1.0725,CC[N+](CC)(CC)CC.[Cl-],CC(=O)CCC(=O)O,,-8.783789791,13.19763138,0,2.75,0,0.005631468,0.285928978,0,0,5.75,0.25,2.25,0,0,0,0,0.25,0,0,0,0,0,232
136,TETRAETHYLAMMONIUM CHLORIDE,LEVULINIC ACID,0,0.25,0.75,0,0,0,1,0,0,333.15,1.0692,CC[N+](CC)(CC)CC.[Cl-],CC(=O)CCC(=O)O,,-8.783789791,13.19763138,0,2.75,0,0.005631468,0.285928978,0,0,5.75,0.25,2.25,0,0,0,0,0.25,0,0,0,0,0,232
137,TETRAETHYLAMMONIUM CHLORIDE,LEVULINIC ACID,0,0.25,0.75,0,0,0,1,0,0,338.15,1.06574,CC[N+](CC)(CC)CC.[Cl-],CC(=O)CCC(=O)O,,-8.783789791,13.19763138,0,2.75,0,0.005631468,0.285928978,0,0,5.75,0.25,2.25,0,0,0,0,0.25,0,0,0,0,0,232
138,TETRAETHYLAMMONIUM CHLORIDE,LEVULINIC ACID,0,0.25,0.75,0,0,0,1,0,0,343.15,1.06229,CC[N+](CC)(CC)CC.[Cl-],CC(=O)CCC(=O)O,,-8.783789791,13.19763138,0,2.75,0,0.005631468,0.285928978,0,0,5.75,0.25,2.25,0,0,0,0,0.25,0,0,0,0,0,232
139,TETRAETHYLAMMONIUM BROMIDE,LEVULINIC ACID,0,0.25,0.75,0,0,0,1,0,0,293.15,1.17735,CC[N+](CC)(CC)CC.[Br-],CC(=O)CCC(=O)O,,-8.783789791,13.19763138,0,2.75,0,0.00565516,0.214597555,0,0,5.75,0.25,2.25,0,0,0,0,0,0,0,0,0,0.25,228
140,TETRAETHYLAMMONIUM BROMIDE,LEVULINIC ACID,0,0.25,0.75,0,0,0,1,0,0,298.15,1.17362,CC[N+](CC)(CC)CC.[Br-],CC(=O)CCC(=O)O,,-8.783789791,13.19763138,0,2.75,0,0.00565516,0.214597555,0,0,5.75,0.25,2.25,0,0,0,0,0,0,0,0,0,0.25,228
141,TETRAETHYLAMMONIUM BROMIDE,LEVULINIC ACID,0,0.25,0.75,0,0,0,1,0,0,303.15,1.16985,CC[N+](CC)(CC)CC.[Br-],CC(=O)CCC(=O)O,,-8.783789791,13.19763138,0,2.75,0,0.00565516,0.214597555,0,0,5.75,0.25,2.25,0,0,0,0,0,0,0,0,0,0.25,228
142,TETRAETHYLAMMONIUM BROMIDE,LEVULINIC ACID,0,0.25,0.75,0,0,0,1,0,0,308.15,1.16602,CC[N+](CC)(CC)CC.[Br-],CC(=O)CCC(=O)O,,-8.783789791,13.19763138,0,2.75,0,0.00565516,0.214597555,0,0,5.75,0.25,2.25,0,0,0,0,0,0,0,0,0,0.25,228
143,TETRAETHYLAMMONIUM BROMIDE,LEVULINIC ACID,0,0.25,0.75,0,0,0,1,0,0,313.15,1.16219,CC[N+](CC)(CC)CC.[Br-],CC(=O)CCC(=O)O,,-8.783789791,13.19763138,0,2.75,0,0.00565516,0.214597555,0,0,5.75,0.25,2.25,0,0,0,0,0,0,0,0,0,0.25,228
144,TETRAETHYLAMMONIUM BROMIDE,LEVULINIC ACID,0,0.25,0.75,0,0,0,1,0,0,318.15,1.15836,CC[N+](CC)(CC)CC.[Br-],CC(=O)CCC(=O)O,,-8.783789791,13.19763138,0,2.75,0,0.00565516,0.214597555,0,0,5.75,0.25,2.25,0,0,0,0,0,0,0,0,0,0.25,228
145,TETRAETHYLAMMONIUM BROMIDE,LEVULINIC ACID,0,0.25,0.75,0,0,0,1,0,0,323.15,1.15456,CC[N+](CC)(CC)CC.[Br-],CC(=O)CCC(=O)O,,-8.783789791,13.19763138,0,2.75,0,0.00565516,0.214597555,0,0,5.75,0.25,2.25,0,0,0,0,0,0,0,0,0,0.25,228
146,TETRAETHYLAMMONIUM BROMIDE,LEVULINIC ACID,0,0.25,0.75,0,0,0,1,0,0,328.15,1.15116,CC[N+](CC)(CC)CC.[Br-],CC(=O)CCC(=O)O,,-8.783789791,13.19763138,0,2.75,0,0.00565516,0.214597555,0,0,5.75,0.25,2.25,0,0,0,0,0,0,0,0,0,0.25,228
147,TETRAETHYLAMMONIUM BROMIDE,LEVULINIC ACID,0,0.25,0.75,0,0,0,1,0,0,333.15,1.14737,CC[N+](CC)(CC)CC.[Br-],CC(=O)CCC(=O)O,,-8.783789791,13.19763138,0,2.75,0,0.00565516,0.214597555,0,0,5.75,0.25,2.25,0,0,0,0,0,0,0,0,0,0.25,228
148,TETRAETHYLAMMONIUM BROMIDE,LEVULINIC ACID,0,0.25,0.75,0,0,0,1,0,0,338.15,1.14345,CC[N+](CC)(CC)CC.[Br-],CC(=O)CCC(=O)O,,-8.783789791,13.19763138,0,2.75,0,0.00565516,0.214597555,0,0,5.75,0.25,2.25,0,0,0,0,0,0,0,0,0,0.25,228
149,TETRAETHYLAMMONIUM BROMIDE,LEVULINIC ACID,0,0.25,0.75,0,0,0,1,0,0,343.15,1.13974,CC[N+](CC)(CC)CC.[Br-],CC(=O)CCC(=O)O,,-8.783789791,13.19763138,0,2.75,0,0.00565516,0.214597555,0,0,5.75,0.25,2.25,0,0,0,0,0,0,0,0,0,0.25,228
150,Tetrabutylammonium chloride,LEVULINIC ACID,0,0.25,0.75,0,0,0,1,0,0,293.15,1.03453,CCCC[N+](CCCC)(CCCC)CCCC.[Cl-],CC(=O)CCC(=O)O,,12.33242042,13.19763138,0,2.75,0,0.001932104,0.521993141,0,0,7.75,0.25,2.25,0,0,0,0,0.25,0,0,0,0,0,293
151,Tetrabutylammonium chloride,LEVULINIC ACID,0,0.25,0.75,0,0,0,1,0,0,298.15,1.03096,CCCC[N+](CCCC)(CCCC)CCCC.[Cl-],CC(=O)CCC(=O)O,,12.33242042,13.19763138,0,2.75,0,0.001932104,0.521993141,0,0,7.75,0.25,2.25,0,0,0,0,0.25,0,0,0,0,0,293
152,Tetrabutylammonium chloride,LEVULINIC ACID,0,0.25,0.75,0,0,0,1,0,0,303.15,1.02729,CCCC[N+](CCCC)(CCCC)CCCC.[Cl-],CC(=O)CCC(=O)O,,12.33242042,13.19763138,0,2.75,0,0.001932104,0.521993141,0,0,7.75,0.25,2.25,0,0,0,0,0.25,0,0,0,0,0,293
153,Tetrabutylammonium chloride,LEVULINIC ACID,0,0.25,0.75,0,0,0,1,0,0,308.15,1.02379,CCCC[N+](CCCC)(CCCC)CCCC.[Cl-],CC(=O)CCC(=O)O,,12.33242042,13.19763138,0,2.75,0,0.001932104,0.521993141,0,0,7.75,0.25,2.25,0,0,0,0,0.25,0,0,0,0,0,293
154,Tetrabutylammonium chloride,LEVULINIC ACID,0,0.25,0.75,0,0,0,1,0,0,313.15,1.02026,CCCC[N+](CCCC)(CCCC)CCCC.[Cl-],CC(=O)CCC(=O)O,,12.33242042,13.19763138,0,2.75,0,0.001932104,0.521993141,0,0,7.75,0.25,2.25,0,0,0,0,0.25,0,0,0,0,0,293
155,Tetrabutylammonium chloride,LEVULINIC ACID,0,0.25,0.75,0,0,0,1,0,0,318.15,1.01667,CCCC[N+](CCCC)(CCCC)CCCC.[Cl-],CC(=O)CCC(=O)O,,12.33242042,13.19763138,0,2.75,0,0.001932104,0.521993141,0,0,7.75,0.25,2.25,0,0,0,0,0.25,0,0,0,0,0,293
156,Tetrabutylammonium chloride,LEVULINIC ACID,0,0.25,0.75,0,0,0,1,0,0,323.15,1.01307,CCCC[N+](CCCC)(CCCC)CCCC.[Cl-],CC(=O)CCC(=O)O,,12.33242042,13.19763138,0,2.75,0,0.001932104,0.521993141,0,0,7.75,0.25,2.25,0,0,0,0,0.25,0,0,0,0,0,293
157,Tetrabutylammonium chloride,LEVULINIC ACID,0,0.25,0.75,0,0,0,1,0,0,328.15,1.0095,CCCC[N+](CCCC)(CCCC)CCCC.[Cl-],CC(=O)CCC(=O)O,,12.33242042,13.19763138,0,2.75,0,0.001932104,0.521993141,0,0,7.75,0.25,2.25,0,0,0,0,0.25,0,0,0,0,0,293
158,Tetrabutylammonium chloride,LEVULINIC ACID,0,0.25,0.75,0,0,0,1,0,0,333.15,1.006,CCCC[N+](CCCC)(CCCC)CCCC.[Cl-],CC(=O)CCC(=O)O,,12.33242042,13.19763138,0,2.75,0,0.001932104,0.521993141,0,0,7.75,0.25,2.25,0,0,0,0,0.25,0,0,0,0,0,293
159,Tetrabutylammonium chloride,LEVULINIC ACID,0,0.25,0.75,0,0,0,1,0,0,338.15,1.00249,CCCC[N+](CCCC)(CCCC)CCCC.[Cl-],CC(=O)CCC(=O)O,,12.33242042,13.19763138,0,2.75,0,0.001932104,0.521993141,0,0,7.75,0.25,2.25,0,0,0,0,0.25,0,0,0,0,0,293
160,Tetrabutylammonium chloride,LEVULINIC ACID,0,0.25,0.75,0,0,0,1,0,0,343.15,0.99891,CCCC[N+](CCCC)(CCCC)CCCC.[Cl-],CC(=O)CCC(=O)O,,12.33242042,13.19763138,0,2.75,0,0.001932104,0.521993141,0,0,7.75,0.25,2.25,0,0,0,0,0.25,0,0,0,0,0,293
161,Tetrabutylammonium bromide,LEVULINIC ACID,0,0.25,0.75,0,0,0,1,0,0,293.15,1.10089,CCCC[N+](CCCC)(CCCC)CCCC.[Br-],CC(=O)CCC(=O)O,,12.33242042,13.19763138,0,2.75,0,0.001933552,0.419047024,0,0,7.75,0.25,2.25,0,0,0,0,0,0,0,0,0,0.25,274
162,Tetrabutylammonium bromide,LEVULINIC ACID,0,0.25,0.75,0,0,0,1,0,0,298.15,1.09717,CCCC[N+](CCCC)(CCCC)CCCC.[Br-],CC(=O)CCC(=O)O,,12.33242042,13.19763138,0,2.75,0,0.001933552,0.419047024,0,0,7.75,0.25,2.25,0,0,0,0,0,0,0,0,0,0.25,274
163,Tetrabutylammonium bromide,LEVULINIC ACID,0,0.25,0.75,0,0,0,1,0,0,303.15,1.09352,CCCC[N+](CCCC)(CCCC)CCCC.[Br-],CC(=O)CCC(=O)O,,12.33242042,13.19763138,0,2.75,0,0.001933552,0.419047024,0,0,7.75,0.25,2.25,0,0,0,0,0,0,0,0,0,0.25,274
164,Tetrabutylammonium bromide,LEVULINIC ACID,0,0.25,0.75,0,0,0,1,0,0,308.15,1.08987,CCCC[N+](CCCC)(CCCC)CCCC.[Br-],CC(=O)CCC(=O)O,,12.33242042,13.19763138,0,2.75,0,0.001933552,0.419047024,0,0,7.75,0.25,2.25,0,0,0,0,0,0,0,0,0,0.25,274
165,Tetrabutylammonium bromide,LEVULINIC ACID,0,0.25,0.75,0,0,0,1,0,0,313.15,1.0862,CCCC[N+](CCCC)(CCCC)CCCC.[Br-],CC(=O)CCC(=O)O,,12.33242042,13.19763138,0,2.75,0,0.001933552,0.419047024,0,0,7.75,0.25,2.25,0,0,0,0,0,0,0,0,0,0.25,274
166,Tetrabutylammonium bromide,LEVULINIC ACID,0,0.25,0.75,0,0,0,1,0,0,318.15,1.08256,CCCC[N+](CCCC)(CCCC)CCCC.[Br-],CC(=O)CCC(=O)O,,12.33242042,13.19763138,0,2.75,0,0.001933552,0.419047024,0,0,7.75,0.25,2.25,0,0,0,0,0,0,0,0,0,0.25,274
167,Tetrabutylammonium bromide,LEVULINIC ACID,0,0.25,0.75,0,0,0,1,0,0,323.15,1.07877,CCCC[N+](CCCC)(CCCC)CCCC.[Br-],CC(=O)CCC(=O)O,,12.33242042,13.19763138,0,2.75,0,0.001933552,0.419047024,0,0,7.75,0.25,2.25,0,0,0,0,0,0,0,0,0,0.25,274
168,Tetrabutylammonium bromide,LEVULINIC ACID,0,0.25,0.75,0,0,0,1,0,0,328.15,1.07566,CCCC[N+](CCCC)(CCCC)CCCC.[Br-],CC(=O)CCC(=O)O,,12.33242042,13.19763138,0,2.75,0,0.001933552,0.419047024,0,0,7.75,0.25,2.25,0,0,0,0,0,0,0,0,0,0.25,274
169,Tetrabutylammonium bromide,LEVULINIC ACID,0,0.25,0.75,0,0,0,1,0,0,333.15,1.07205,CCCC[N+](CCCC)(CCCC)CCCC.[Br-],CC(=O)CCC(=O)O,,12.33242042,13.19763138,0,2.75,0,0.001933552,0.419047024,0,0,7.75,0.25,2.25,0,0,0,0,0,0,0,0,0,0.25,274
170,Tetrabutylammonium bromide,LEVULINIC ACID,0,0.25,0.75,0,0,0,1,0,0,338.15,1.06837,CCCC[N+](CCCC)(CCCC)CCCC.[Br-],CC(=O)CCC(=O)O,,12.33242042,13.19763138,0,2.75,0,0.001933552,0.419047024,0,0,7.75,0.25,2.25,0,0,0,0,0,0,0,0,0,0.25,274
