Repository: acid-design-lab/DESignSolvents

# DESignSolvents
1. DataAnalysis

2. MiningDescriptors

3. ML_MODELS

4. BEST_MODEL

File: MELTING_TEMPERATURE/Melting_temperature.csv (part 1 of 10)
Number of components,Type of DES,Component#1,Component#2,X#1 (molar fraction),X#2 (molar fraction),"Tmelt, K",Phase diagram (Yes/No),Reference (DOI),Smiles#1,T#1,Smiles#2,T#2
2,1,zinc;dichloride,tetraethylazanium;chloride,0.666667,0.333333,364.15,No,10.1039/B106357J,[Cl-].[Cl-].[Zn+2],563.15,CC[N+](CC)(CC)CC.[Cl-],633.15
2,1,dichlorotin,2-chloroethyl(trimethyl)azanium;chloride,0.666667,0.333333,343.15,No,10.1039/B106357J,[Cl-].[Sn+2].[Cl-],519.15,C[N+](C)(C)CCCl.[Cl-],498.15
2,1,zinc;dichloride,2-chloroethyl(trimethyl)azanium;chloride,0.666667,0.333333,297.15,No,10.1039/B106357J,[Cl-].[Cl-].[Zn+2],563.15,C[N+](C)(C)CCCl.[Cl-],498.15
2,1,dichlorotin,2-acetyloxyethyl(trimethyl)azanium;chloride,0.666667,0.333333,287.15,No,10.1039/B106357J,[Cl-].[Sn+2].[Cl-],519.15,CC(=O)OCC[N+](C)(C)C.[Cl-],423.65
2,1,zinc;dichloride,2-acetyloxyethyl(trimethyl)azanium;chloride,0.666667,0.333333,304.15,No,10.1039/B106357J,[Cl-].[Cl-].[Zn+2],563.15,CC(=O)OCC[N+](C)(C)C.[Cl-],423.65
2,1,zinc;dichloride,2-benzoyloxyethyl(trimethyl)azanium;chloride,0.666667,0.333333,320.15,No,10.1039/B106357J,[Cl-].[Cl-].[Zn+2],563.15,C[N+](C)(C)CCOC(=O)c1ccccc1.[Cl-],479.65
2,1,dichlorotin,2-hydroxyethyl(trimethyl)azanium;chloride,0.666667,0.333333,317.15,No,10.1039/B106357J,[Cl-].[Sn+2].[Cl-],519.15,C[N+](C)(C)CCO.[Cl-],578.15
2,1,zinc;dichloride,ethyl(trimethyl)azanium;chloride,0.666667,0.333333,327.15,No,10.1039/B106357J,[Cl-].[Cl-].[Zn+2],563.15,CC[N+](C)(C)C.[Cl-],567.15
2,1,zinc;dichloride,1-butyl-3-methylimidazol-3-ium;chloride,0.5,0.5,223.05,No,10.1016/j.molliq.2021.117021,[Cl-].[Cl-].[Zn+2],563.15,CCCCn1cc[n+](C)c1.[Cl-],341.95
2,1,dichlorotin,2-acetyloxyethyl(trimethyl)azanium;chloride,0.6667,0.3333,293.15,No,10.1016/j.molliq.2021.117021,[Cl-].[Sn+2].[Cl-],519.15,CC(=O)OCC[N+](C)(C)C.[Cl-],423.65
2,1,dibromozinc,2-acetyloxyethyl(trimethyl)azanium;chloride,0.6667,0.3333,321.15,No,10.1016/j.molliq.2021.117021,[Br-].[Zn+2].[Br-],667.15,CC(=O)OCC[N+](C)(C)C.[Cl-],423.65
2,1,trichloroiron,butyl(triphenyl)phosphanium;bromide,0.6,0.4,325.67,No,10.1021/ie500466g,[Cl-].[Fe+3].[Cl-].[Cl-],577.15,CCCC[P+](c1ccccc1)(c1ccccc1)c1ccccc1.[Br-],508.15
2,1,trichloroiron,butyl(triphenyl)phosphanium;bromide,0.5,0.5,330.16,No,10.1021/ie500466g,[Cl-].[Fe+3].[Cl-].[Cl-],577.15,CCCC[P+](c1ccccc1)(c1ccccc1)c1ccccc1.[Br-],508.15
2,1,trichloroiron,2-hydroxyethyl(trimethyl)azanium;chloride,0.8036,0.1964,376.5682,Yes,10.1021/ic049931s,[Cl-].[Fe+3].[Cl-].[Cl-],577.15,C[N+](C)(C)CCO.[Cl-],578.15
2,1,trichloroiron,2-hydroxyethyl(trimethyl)azanium;chloride,0.7553,0.2447,359.1136,Yes,10.1021/ic049931s,[Cl-].[Fe+3].[Cl-].[Cl-],577.15,C[N+](C)(C)CCO.[Cl-],578.15
2,1,trichloroiron,2-hydroxyethyl(trimethyl)azanium;chloride,0.7147,0.2853,344.9318,Yes,10.1021/ic049931s,[Cl-].[Fe+3].[Cl-].[Cl-],577.15,C[N+](C)(C)CCO.[Cl-],578.15
2,1,trichloroiron,2-hydroxyethyl(trimethyl)azanium;chloride,0.6716,0.3284,338.3864,Yes,10.1021/ic049931s,[Cl-].[Fe+3].[Cl-].[Cl-],577.15,C[N+](C)(C)CCO.[Cl-],578.15
2,1,trichloroiron,2-hydroxyethyl(trimethyl)azanium;chloride,0.6667,0.3333,338.15,No,10.1016/j.gee.2019.03.002,[Cl-].[Fe+3].[Cl-].[Cl-],577.15,C[N+](C)(C)CCO.[Cl-],578.15
2,1,trichloroiron,2-hydroxyethyl(trimethyl)azanium;chloride,0.6056,0.3944,362.3864,Yes,10.1021/ic049931s,[Cl-].[Fe+3].[Cl-].[Cl-],577.15,C[N+](C)(C)CCO.[Cl-],578.15
2,1,trichloroiron,2-hydroxyethyl(trimethyl)azanium;chloride,0.4102,0.5898,364.5682,Yes,10.1021/ic049931s,[Cl-].[Fe+3].[Cl-].[Cl-],577.15,C[N+](C)(C)CCO.[Cl-],578.15
2,1,trichloroiron,2-hydroxyethyl(trimethyl)azanium;chloride,0.3442,0.6558,334.0227,Yes,10.1021/ic049931s,[Cl-].[Fe+3].[Cl-].[Cl-],577.15,C[N+](C)(C)CCO.[Cl-],578.15
2,1,trichloroiron,2-hydroxyethyl(trimethyl)azanium;chloride,0.2985,0.7015,332.9318,Yes,10.1021/ic049931s,[Cl-].[Fe+3].[Cl-].[Cl-],577.15,C[N+](C)(C)CCO.[Cl-],578.15
2,1,trichloroiron,2-hydroxyethyl(trimethyl)azanium;chloride,0.2655,0.7345,336.2045,Yes,10.1021/ic049931s,[Cl-].[Fe+3].[Cl-].[Cl-],577.15,C[N+](C)(C)CCO.[Cl-],578.15
2,1,trichloroiron,2-hydroxyethyl(trimethyl)azanium;chloride,0.2122,0.7878,332.9318,Yes,10.1021/ic049931s,[Cl-].[Fe+3].[Cl-].[Cl-],577.15,C[N+](C)(C)CCO.[Cl-],578.15
2,1,trichloroiron,2-hydroxyethyl(trimethyl)azanium;chloride,0.1792,0.8208,342.75,Yes,10.1021/ic049931s,[Cl-].[Fe+3].[Cl-].[Cl-],577.15,C[N+](C)(C)CCO.[Cl-],578.15
2,1,dichlorotin,2-hydroxyethyl(trimethyl)azanium;chloride,0.801,0.199,411.4773,Yes,10.1021/ic049931s,[Cl-].[Sn+2].[Cl-],519.15,C[N+](C)(C)CCO.[Cl-],578.15
2,1,dichlorotin,2-hydroxyethyl(trimethyl)azanium;chloride,0.7807,0.2193,370.0227,Yes,10.1021/ic049931s,[Cl-].[Sn+2].[Cl-],519.15,C[N+](C)(C)CCO.[Cl-],578.15
2,1,dichlorotin,2-hydroxyethyl(trimethyl)azanium;chloride,0.7553,0.2447,349.2955,Yes,10.1021/ic049931s,[Cl-].[Sn+2].[Cl-],519.15,C[N+](C)(C)CCO.[Cl-],578.15
2,1,dichlorotin,2-hydroxyethyl(trimethyl)azanium;chloride,0.7173,0.2827,287.1136,Yes,10.1021/ic049931s,[Cl-].[Sn+2].[Cl-],519.15,C[N+](C)(C)CCO.[Cl-],578.15
2,1,dichlorotin,2-hydroxyethyl(trimethyl)azanium;chloride,0.6716,0.3284,317.6591,Yes,10.1021/ic049931s,[Cl-].[Sn+2].[Cl-],519.15,C[N+](C)(C)CCO.[Cl-],578.15
2,1,dichlorotin,2-hydroxyethyl(trimethyl)azanium;chloride,0.6081,0.3919,397.2955,Yes,10.1021/ic049931s,[Cl-].[Sn+2].[Cl-],519.15,C[N+](C)(C)CCO.[Cl-],578.15
2,1,dichlorotin,2-hydroxyethyl(trimethyl)azanium;chloride,0.5091,0.4909,448.5682,Yes,10.1021/ic049931s,[Cl-].[Sn+2].[Cl-],519.15,C[N+](C)(C)CCO.[Cl-],578.15
2,1,dibromozinc,2-hydroxyethyl(trimethyl)azanium;chloride,0.6667,0.3333,311.15,No,10.1016/j.gee.2019.03.002,[Br-].[Zn+2].[Br-],667.15,C[N+](C)(C)CCO.[Cl-],578.15
2,1,zinc;dichloride,2-hydroxyethyl(trimethyl)azanium;chloride,0.7553,0.2447,317.6591,Yes,10.1021/ic049931s,[Cl-].[Cl-].[Zn+2],563.15,C[N+](C)(C)CCO.[Cl-],578.15
2,1,zinc;dichloride,2-hydroxyethyl(trimethyl)azanium;chloride,0.6716,0.3284,298.0227,Yes,10.1021/ic049931s,[Cl-].[Cl-].[Zn+2],563.15,C[N+](C)(C)CCO.[Cl-],578.15
2,1,zinc;dichloride,2-hydroxyethyl(trimethyl)azanium;chloride,0.6667,0.3333,297.15,No,10.1016/j.gee.2019.03.002,[Cl-].[Cl-].[Zn+2],563.15,C[N+](C)(C)CCO.[Cl-],578.15
2,1,zinc;dichloride,2-hydroxyethyl(trimethyl)azanium;chloride,0.6056,0.3944,335.1136,Yes,10.1021/ic049931s,[Cl-].[Cl-].[Zn+2],563.15,C[N+](C)(C)CCO.[Cl-],578.15
2,1,zinc;dichloride,2-hydroxyethyl(trimethyl)azanium;chloride,0.5091,0.4909,337.2955,Yes,10.1021/ic049931s,[Cl-].[Cl-].[Zn+2],563.15,C[N+](C)(C)CCO.[Cl-],578.15
2,1,zinc;dichloride,ethyl(triphenyl)phosphanium;bromide,0.833333,0.166667,345.29,No,10.1016/j.molliq.2015.01.025,[Cl-].[Cl-].[Zn+2],563.15,CC[P+](c1ccccc1)(c1ccccc1)c1ccccc1.[Br-],478.65
2,1,zinc;dichloride,ethyl(triphenyl)phosphanium;bromide,0.8,0.2,340.27,No,10.1016/j.molliq.2015.01.025,[Cl-].[Cl-].[Zn+2],563.15,CC[P+](c1ccccc1)(c1ccccc1)c1ccccc1.[Br-],478.65
2,1,zinc;dichloride,ethyl(triphenyl)phosphanium;bromide,0.75,0.25,338.98,No,10.1016/j.molliq.2015.01.025,[Cl-].[Cl-].[Zn+2],563.15,CC[P+](c1ccccc1)(c1ccccc1)c1ccccc1.[Br-],478.65
2,1,zinc;dichloride,ethyl(triphenyl)phosphanium;bromide,0.666667,0.333333,341.5,No,10.1016/j.molliq.2015.01.025,[Cl-].[Cl-].[Zn+2],563.15,CC[P+](c1ccccc1)(c1ccccc1)c1ccccc1.[Br-],478.65
2,1,trichloroiron,2-hydroxyethyl-dimethyl-phenylazanium;chloride,0.6667,0.3333,294.15,No,10.1016/j.molliq.2021.117021,[Cl-].[Fe+3].[Cl-].[Cl-],577.15,C[N+](C)(CCO)c1ccccc1.[Cl-],
2,1,dichlorotin,2-hydroxyethyl-dimethyl-phenylazanium;chloride,0.6667,0.3333,290.15,No,10.1016/j.molliq.2021.117021,[Cl-].[Sn+2].[Cl-],519.15,C[N+](C)(CCO)c1ccccc1.[Cl-],
2,1,trichloroiron,tetrabutylphosphanium;bromide,0.4,0.6,314.5,No,10.1021/ie500466g,[Cl-].[Fe+3].[Cl-].[Cl-],577.15,CCCC[P+](CCCC)(CCCC)CCCC.[Br-],373.15
2,1,trichloroiron,tetrabutylphosphanium;bromide,0.333333,0.666667,314.12,No,10.1021/ie500466g,[Cl-].[Fe+3].[Cl-].[Cl-],577.15,CCCC[P+](CCCC)(CCCC)CCCC.[Br-],373.15
2,2,calcium;dichloride;hexahydrate,2-hydroxyethyl(trimethyl)azanium;chloride,0.91,0.09,297.25,No,10.1016/j.solmat.2016.06.004,O.O.O.O.O.O.[Ca+2].[Cl-].[Cl-],303.15,C[N+](C)(C)CCO.[Cl-],578.15
2,2,calcium;dichloride;hexahydrate,2-hydroxyethyl(trimethyl)azanium;chloride,0.89,0.11,296.2,No,10.1016/j.solmat.2016.06.004,O.O.O.O.O.O.[Ca+2].[Cl-].[Cl-],303.15,C[N+](C)(C)CCO.[Cl-],578.15
2,2,calcium;dichloride;hexahydrate,2-hydroxyethyl(trimethyl)azanium;chloride,0.86,0.14,293.8,No,10.1016/j.solmat.2016.06.004,O.O.O.O.O.O.[Ca+2].[Cl-].[Cl-],303.15,C[N+](C)(C)CCO.[Cl-],578.15
2,2,calcium;dichloride;hexahydrate,2-hydroxyethyl(trimethyl)azanium;chloride,0.8,0.2,289.95,No,10.1016/j.solmat.2016.06.004,O.O.O.O.O.O.[Ca+2].[Cl-].[Cl-],303.15,C[N+](C)(C)CCO.[Cl-],578.15
2,2,calcium;dichloride;hexahydrate,2-hydroxyethyl(trimethyl)azanium;chloride,0.66,0.34,275.85,No,10.1016/j.solmat.2016.06.004,O.O.O.O.O.O.[Ca+2].[Cl-].[Cl-],303.15,C[N+](C)(C)CCO.[Cl-],578.15
2,2,chromium(3+);trichloride;hexahydrate,2-hydroxyethyl(trimethyl)azanium;chloride,0.75,0.25,322.333,Yes,10.1016/j.gee.2019.03.002,O.O.O.O.O.O.[Cl-].[Cl-].[Cl-].[Cr+3],362.15,C[N+](C)(C)CCO.[Cl-],578.15
2,2,chromium(3+);trichloride;hexahydrate,2-hydroxyethyl(trimethyl)azanium;chloride,0.714,0.286,294.333,Yes,10.1016/j.gee.2019.03.002,O.O.O.O.O.O.[Cl-].[Cl-].[Cl-].[Cr+3],362.15,C[N+](C)(C)CCO.[Cl-],578.15
2,2,chromium(3+);trichloride;hexahydrate,2-hydroxyethyl(trimethyl)azanium;chloride,0.6667,0.3333,282.15,Yes,10.1016/j.gee.2019.03.002,O.O.O.O.O.O.[Cl-].[Cl-].[Cl-].[Cr+3],362.15,C[N+](C)(C)CCO.[Cl-],578.15
2,2,chromium(3+);trichloride;hexahydrate,2-hydroxyethyl(trimethyl)azanium;chloride,0.602,0.398,290.833,Yes,10.1016/j.gee.2019.03.002,O.O.O.O.O.O.[Cl-].[Cl-].[Cl-].[Cr+3],362.15,C[N+](C)(C)CCO.[Cl-],578.15
2,2,chromium(3+);trichloride;hexahydrate,2-hydroxyethyl(trimethyl)azanium;chloride,0.496,0.504,300.167,Yes,10.1016/j.gee.2019.03.002,O.O.O.O.O.O.[Cl-].[Cl-].[Cl-].[Cr+3],362.15,C[N+](C)(C)CCO.[Cl-],578.15
2,2,magnesium;dichloride;hexahydrate,2-hydroxyethyl(trimethyl)azanium;chloride,0.5,0.5,289.15,No,10.1016/j.gee.2019.03.002,O.O.O.O.O.O.[Cl-].[Cl-].[Mg+2],389.85,C[N+](C)(C)CCO.[Cl-],578.15
2,3,ethanamine;hydrochloride,trifluoromethylurea,0.4,0.6,293.15,No,10.1016/j.molliq.2021.117021,[Cl-].CC[NH3+],380.65,NC(=O)NC(F)(F)F,302.96
2,3,2-hydroxyethyl(trimethyl)azanium;chloride,methylurea,0.3333,0.6667,302.15,No,10.1016/j.molliq.2021.117021,C[N+](C)(C)CCO.[Cl-],578.15,CNC(N)=O,373.8
2,3,2-hydroxyethyl(trimethyl)azanium;chloride,methylurea,0.333333,0.666667,302.15,No,10.1016/j.cplett.2015.06.017,C[N+](C)(C)CCO.[Cl-],578.15,CNC(N)=O,373.8
2,3,2-hydroxyethyl(trimethyl)azanium;chloride,"butane-1,4-diol",0.34,0.66,261.71,No,10.1016/j.fluid.2013.06.050,C[N+](C)(C)CCO.[Cl-],578.15,OCCCCO,293.58
2,3,2-hydroxyethyl(trimethyl)azanium;chloride,"butane-1,4-diol",0.28,0.72,249.07,No,10.1016/j.fluid.2013.06.050,C[N+](C)(C)CCO.[Cl-],578.15,OCCCCO,293.58
2,3,2-hydroxyethyl(trimethyl)azanium;chloride,"butane-1,4-diol",0.25,0.75,241.15,No,10.1016/j.fluid.2013.06.050,C[N+](C)(C)CCO.[Cl-],578.15,OCCCCO,293.58
2,3,2-hydroxyethyl(trimethyl)azanium;chloride,"1,1-dimethylurea",0.3333,0.6667,422.15,No,10.1016/j.molliq.2021.117021,C[N+](C)(C)CCO.[Cl-],578.15,CN(C)C(N)=O,454.2
2,3,2-hydroxyethyl(trimethyl)azanium;chloride,"1,1-dimethylurea",0.38,0.62,392.15,No,10.1016/j.fluid.2019.06.005,C[N+](C)(C)CCO.[Cl-],578.15,CN(C)C(N)=O,454.2
2,3,tetraethylazanium;bromide,"1,3-dimethylurea",0.333333,0.666667,296.15,No,10.1002/aic.17408,CC[N+](CC)(CC)CC.[Br-],633,CNC(=O)NC,379.4
2,3,benzyl(triphenyl)phosphanium;chloride,"2,2,2-trifluoroacetamide",0.75,0.25,372.87,No,10.1021/je100104v,[Cl-].c1ccc(C[P+](c2ccccc2)(c2ccccc2)c2ccccc2)cc1,603.15,NC(=O)C(F)(F)F,348
2,3,benzyl(triphenyl)phosphanium;chloride,"2,2,2-trifluoroacetamide",0.666667,0.333333,374.69,No,10.1021/je100104v,[Cl-].c1ccc(C[P+](c2ccccc2)(c2ccccc2)c2ccccc2)cc1,603.15,NC(=O)C(F)(F)F,348
2,3,benzyl(triphenyl)phosphanium;chloride,"2,2,2-trifluoroacetamide",0.5,0.5,387.58,No,10.1021/je100104v,[Cl-].c1ccc(C[P+](c2ccccc2)(c2ccccc2)c2ccccc2)cc1,603.15,NC(=O)C(F)(F)F,348
2,3,benzyl(triphenyl)phosphanium;chloride,"2,2,2-trifluoroacetamide",0.333333,0.666667,406.92,No,10.1021/je100104v,[Cl-].c1ccc(C[P+](c2ccccc2)(c2ccccc2)c2ccccc2)cc1,603.15,NC(=O)C(F)(F)F,348
2,3,benzyl(triphenyl)phosphanium;chloride,"2,2,2-trifluoroacetamide",0.166667,0.833333,403.05,No,10.1021/je100104v,[Cl-].c1ccc(C[P+](c2ccccc2)(c2ccccc2)c2ccccc2)cc1,603.15,NC(=O)C(F)(F)F,348
2,3,2-hydroxyethyl(trimethyl)azanium;chloride,"2,2,2-trifluoroacetamide",0.4,0.6,294,No,10.3923/jas.2010.3349.3354,C[N+](C)(C)CCO.[Cl-],578.15,NC(=O)C(F)(F)F,348
2,3,2-hydroxyethyl(trimethyl)azanium;chloride,"2,2,2-trifluoroacetamide",0.36,0.64,270,No,10.3923/jas.2010.3349.3354,C[N+](C)(C)CCO.[Cl-],578.15,NC(=O)C(F)(F)F,348
2,3,2-hydroxyethyl(trimethyl)azanium;chloride,"2,2,2-trifluoroacetamide",0.333,0.667,243.14,No,10.1002/aic.17408,C[N+](C)(C)CCO.[Cl-],578.15,NC(=O)C(F)(F)F,348
2,3,2-hydroxyethyl(trimethyl)azanium;chloride,"2,2,2-trifluoroacetamide",0.33,0.67,243,No,10.3923/jas.2010.3349.3354,C[N+](C)(C)CCO.[Cl-],578.15,NC(=O)C(F)(F)F,348
2,3,2-hydroxyethyl(trimethyl)azanium;chloride,"2,2,2-trifluoroacetamide",0.29,0.71,229,No,10.3923/jas.2010.3349.3354,C[N+](C)(C)CCO.[Cl-],578.15,NC(=O)C(F)(F)F,348
2,3,ethanamine;hydrochloride,"2,2,2-trifluoroacetamide",0.67,0.33,300,Yes,10.1002/cphc.200500489,[Cl-].CC[NH3+],380.65,NC(=O)C(F)(F)F,348
2,3,ethanamine;hydrochloride,"2,2,2-trifluoroacetamide",0.5,0.5,298.7,Yes,10.1002/cphc.200500489,[Cl-].CC[NH3+],380.65,NC(=O)C(F)(F)F,348
2,3,ethanamine;hydrochloride,"2,2,2-trifluoroacetamide",0.4,0.6,294,Yes,10.1002/cphc.200500489,[Cl-].CC[NH3+],380.65,NC(=O)C(F)(F)F,348
2,3,ethanamine;hydrochloride,"2,2,2-trifluoroacetamide",0.33,0.67,302.5,Yes,10.1002/cphc.200500489,[Cl-].CC[NH3+],380.65,NC(=O)C(F)(F)F,348
2,3,ethanamine;hydrochloride,"2,2,2-trifluoroacetamide",0.25,0.75,308,Yes,10.1002/cphc.200500489,[Cl-].CC[NH3+],380.65,NC(=O)C(F)(F)F,348
2,3,methyl(triphenyl)phosphanium;bromide,"2,2,2-trifluoroacetamide",0.1111,0.8889,203.9,No,10.1016/j.molliq.2021.115838,C[P+](c1ccccc1)(c1ccccc1)c1ccccc1.[Br-],504.15,NC(=O)C(F)(F)F,348
2,3,methyl(triphenyl)phosphanium;bromide,"2,2,2-trifluoroacetamide",0.727273,0.272727,350.19,No,10.1021/je100104v,C[P+](c1ccccc1)(c1ccccc1)c1ccccc1.[Br-],504.15,NC(=O)C(F)(F)F,348
2,3,methyl(triphenyl)phosphanium;bromide,"2,2,2-trifluoroacetamide",0.666667,0.333333,363.73,No,10.1021/je100104v,C[P+](c1ccccc1)(c1ccccc1)c1ccccc1.[Br-],504.15,NC(=O)C(F)(F)F,348
2,3,methyl(triphenyl)phosphanium;bromide,"2,2,2-trifluoroacetamide",0.5,0.5,336.8,No,10.1021/je100104v,C[P+](c1ccccc1)(c1ccccc1)c1ccccc1.[Br-],504.15,NC(=O)C(F)(F)F,348
2,3,methyl(triphenyl)phosphanium;bromide,"2,2,2-trifluoroacetamide",0.4,0.6,331.55,No,10.1021/je100104v,C[P+](c1ccccc1)(c1ccccc1)c1ccccc1.[Br-],504.15,NC(=O)C(F)(F)F,348
2,3,methyl(triphenyl)phosphanium;bromide,"2,2,2-trifluoroacetamide",0.333333,0.666667,273.15,No,10.1021/je100104v,C[P+](c1ccccc1)(c1ccccc1)c1ccccc1.[Br-],504.15,NC(=O)C(F)(F)F,348
2,3,methyl(triphenyl)phosphanium;bromide,"2,2,2-trifluoroacetamide",0.25,0.75,241.36,No,10.1021/je100104v,C[P+](c1ccccc1)(c1ccccc1)c1ccccc1.[Br-],504.15,NC(=O)C(F)(F)F,348
2,3,methyl(triphenyl)phosphanium;bromide,"2,2,2-trifluoroacetamide",0.2,0.8,223.88,No,10.1021/je100104v,C[P+](c1ccccc1)(c1ccccc1)c1ccccc1.[Br-],504.15,NC(=O)C(F)(F)F,348
2,3,methyl(triphenyl)phosphanium;bromide,"2,2,2-trifluoroacetamide",0.142857,0.857143,211.16,No,10.1021/je100104v,C[P+](c1ccccc1)(c1ccccc1)c1ccccc1.[Br-],504.15,NC(=O)C(F)(F)F,348
2,3,methyl(triphenyl)phosphanium;bromide,"2,2,2-trifluoroacetamide",0.111111,0.888889,203.86,No,10.1021/je100104v,C[P+](c1ccccc1)(c1ccccc1)c1ccccc1.[Br-],504.15,NC(=O)C(F)(F)F,348
2,3,methyl(triphenyl)phosphanium;bromide,"2,2,2-trifluoroacetamide",0.1111,0.8889,203.86,No,10.1016/j.molliq.2021.117021,C[P+](c1ccccc1)(c1ccccc1)c1ccccc1.[Br-],504.15,NC(=O)C(F)(F)F,348
2,3,methyl(triphenyl)phosphanium;bromide,"2,2,2-trifluoroacetamide",0.090909,0.909091,206.11,No,10.1021/je100104v,C[P+](c1ccccc1)(c1ccccc1)c1ccccc1.[Br-],504.15,NC(=O)C(F)(F)F,348
2,3,methyl(triphenyl)phosphanium;bromide,"2,2,2-trifluoroacetamide",0.066667,0.933333,206.37,No,10.1021/je100104v,C[P+](c1ccccc1)(c1ccccc1)c1ccccc1.[Br-],504.15,NC(=O)C(F)(F)F,348
2,3,2-hydroxyethyl(trimethyl)azanium;chloride,"2,3-dimethylphenol",0.4,0.6,330.5,No,10.1021/je300997v,C[N+](C)(C)CCO.[Cl-],578.15,Cc1cccc(O)c1C,345.69
2,3,2-hydroxyethyl(trimethyl)azanium;chloride,"2,3-dimethylphenol",0.332,0.668,323.6,No,10.1021/je300997v,C[N+](C)(C)CCO.[Cl-],578.15,Cc1cccc(O)c1C,345.69
2,3,2-hydroxyethyl(trimethyl)azanium;chloride,"2,3-dimethylphenol",0.25,0.75,290.8,No,10.1021/je300997v,C[N+](C)(C)CCO.[Cl-],578.15,Cc1cccc(O)c1C,345.69
2,3,2-hydroxyethyl(trimethyl)azanium;chloride,"2,3-dimethylphenol",0.2,0.8,316.3,No,10.1021/je300997v,C[N+](C)(C)CCO.[Cl-],578.15,Cc1cccc(O)c1C,345.69
2,3,2-hydroxyethyl(trimethyl)azanium;chloride,"2,3-dimethylphenol",0.167,0.833,325,No,10.1021/je300997v,C[N+](C)(C)CCO.[Cl-],578.15,Cc1cccc(O)c1C,345.69
2,3,2-hydroxyethyl(trimethyl)azanium;chloride,"2,3-dimethylphenol",0.1,0.9,339.8,No,10.1021/je300997v,C[N+](C)(C)CCO.[Cl-],578.15,Cc1cccc(O)c1C,345.69
2,3,2-hydroxyethyl(trimethyl)azanium;chloride,"2,4,6-trimethylphenol",0.33,0.67,307.06,Yes,10.1016/j.fluid.2017.05.009,C[N+](C)(C)CCO.[Cl-],578.15,Cc1cc(C)c(O)c(C)c1,345.05
2,3,2-hydroxyethyl(trimethyl)azanium;chloride,"3,4-dimethylphenol",0.33,0.67,273.16,No,10.1016/j.fluid.2017.05.009,C[N+](C)(C)CCO.[Cl-],578.15,Cc1ccc(O)cc1C,334
2,3,methyl(trioctyl)azanium;chloride,4-hydroxybenzonitrile,0.6667,0.3333,210.15,No,10.1016/j.trac.2021.116187,CCCCCCCC[N+](C)(CCCCCCCC)CCCCCCCC.[Cl-],253.15,N#Cc1ccc(O)cc1,384.65
2,3,methyl(trioctyl)azanium;chloride,4-hydroxybenzonitrile,0.5,0.5,211.15,No,10.1016/j.trac.2021.116187,CCCCCCCC[N+](C)(CCCCCCCC)CCCCCCCC.[Cl-],253.15,N#Cc1ccc(O)cc1,384.65
2,3,methyl(trioctyl)azanium;chloride,4-hydroxybenzonitrile,0.3333,0.6667,210.15,No,10.1016/j.trac.2021.116187,CCCCCCCC[N+](C)(CCCCCCCC)CCCCCCCC.[Cl-],253.15,N#Cc1ccc(O)cc1,384.65
2,3,methyl(trioctyl)azanium;chloride,4-hydroxybenzonitrile,0.6667,0.3333,210.15,No,10.1021/acssuschemeng.0c00559,CCCCCCCC[N+](C)(CCCCCCCC)CCCCCCCC.[Cl-],253.15,N#Cc1ccc(O)cc1,384.65
2,3,methyl(trioctyl)azanium;chloride,4-hydroxybenzonitrile,0.5,0.5,211.15,No,10.1021/acssuschemeng.0c00559,CCCCCCCC[N+](C)(CCCCCCCC)CCCCCCCC.[Cl-],253.15,N#Cc1ccc(O)cc1,384.65
2,3,methyl(trioctyl)azanium;chloride,4-hydroxybenzonitrile,0.3333,0.6667,210.15,No,10.1021/acssuschemeng.0c00559,CCCCCCCC[N+](C)(CCCCCCCC)CCCCCCCC.[Cl-],253.15,N#Cc1ccc(O)cc1,384.65
2,3,2-hydroxyethyl(trimethyl)azanium;chloride,4-hydroxybenzoic acid,0.67,0.33,360.15,No,10.1039/C1RA00630D,C[N+](C)(C)CCO.[Cl-],578.15,O=C(O)c1ccc(O)cc1,489.4
2,3,2-hydroxyethyl(trimethyl)azanium;chloride,4-hydroxybenzoic acid,0.6667,0.3333,360.15,No,10.1016/j.gee.2019.03.002,C[N+](C)(C)CCO.[Cl-],578.15,O=C(O)c1ccc(O)cc1,489.4
2,3,methyl(trioctyl)azanium;chloride,4-phenylphenol,0.5,0.5,301.15,No,10.1016/j.trac.2021.116187,CCCCCCCC[N+](C)(CCCCCCCC)CCCCCCCC.[Cl-],253.15,Oc1ccc(-c2ccccc2)cc1,437.65
2,3,methyl(trioctyl)azanium;chloride,4-phenylphenol,0.5,0.5,301.15,No,10.1021/acssuschemeng.0c00559,CCCCCCCC[N+](C)(CCCCCCCC)CCCCCCCC.[Cl-],253.15,Oc1ccc(-c2ccccc2)cc1,437.65
2,3,2-hydroxyethyl(trimethyl)azanium;chloride,5-phenylpentanoic acid,0.4,0.6,293.15,No,10.1016/j.fluid.2019.06.005,C[N+](C)(C)CCO.[Cl-],578.15,O=C(O)CCCCc1ccccc1,331.98
2,3,azanium;thiocyanate,acetamide,0.4,0.6,297,No,10.1016/j.cej.2018.10.077,N#C[S-].[NH4+],422.75,CC(N)=O,354.06
2,3,azanium;thiocyanate,acetamide,0.25,0.75,278.15,No,10.1039/C2RA22990K,N#C[S-].[NH4+],422.75,CC(N)=O,354.06
2,3,2-hydroxyethyl(trimethyl)azanium;chloride,acetamide,0.33,0.67,324.16,No,10.1039/B210714G,C[N+](C)(C)CCO.[Cl-],578.15,CC(N)=O,354.06
2,3,ethanamine;hydrochloride,acetamide,0.75,0.25,335.15,Yes,10.1002/cphc.200500489,[Cl-].CC[NH3+],380.65,CC(N)=O,354.06
2,3,ethanamine;hydrochloride,acetamide,0.666667,0.333333,330.15,Yes,10.1002/cphc.200500489,[Cl-].CC[NH3+],380.65,CC(N)=O,354.06
2,3,ethanamine;hydrochloride,acetamide,0.6,0.4,319.15,Yes,10.1002/cphc.200500489,[Cl-].CC[NH3+],380.65,CC(N)=O,354.06
2,3,ethanamine;hydrochloride,acetamide,0.5,0.5,306.15,Yes,10.1002/cphc.200500489,[Cl-].CC[NH3+],380.65,CC(N)=O,354.06
2,3,ethanamine;hydrochloride,acetamide,0.4,0.6,293.15,Yes,10.1002/cphc.200500489,[Cl-].CC[NH3+],380.65,CC(N)=O,354.06
2,3,ethanamine;hydrochloride,acetamide,0.333333,0.666667,310.15,Yes,10.1002/cphc.200500489,[Cl-].CC[NH3+],380.65,CC(N)=O,354.06
2,3,ethanamine;hydrochloride,acetamide,0.25,0.75,318.15,Yes,10.1002/cphc.200500489,[Cl-].CC[NH3+],380.65,CC(N)=O,354.06
2,3,tetrabutylazanium;bromide,acetic acid,0.5,0.5,254.7,No,10.1002/aic.17408,CCCC[N+](CCCC)(CCCC)CCCC.[Br-],390.8,CC(=O)O,289.85
2,3,"2-(diethylamino)ethyl 2,2-diphenylacetate;hydrochloride",2-acetyloxybenzoic acid,0.67,0.33,250.15,No,10.1016/j.molliq.2020.114745,[Cl-].CC[NH+](CC)CCOC(=O)C(c1ccccc1)c1ccccc1,387.15,CC(=O)Oc1ccccc1C(=O)O,414
2,3,2-hydroxyethyl(trimethyl)azanium;chloride,2-acetyloxybenzoic acid,0.893,0.107,555.58,Yes,10.1016/j.fluid.2019.06.005,C[N+](C)(C)CCO.[Cl-],578.15,CC(=O)Oc1ccccc1C(=O)O,414
2,3,2-hydroxyethyl(trimethyl)azanium;chloride,2-acetyloxybenzoic acid,0.8,0.2,527.48,Yes,10.1016/j.fluid.2019.06.005,C[N+](C)(C)CCO.[Cl-],578.15,CC(=O)Oc1ccccc1C(=O)O,414
2,3,2-hydroxyethyl(trimethyl)azanium;chloride,2-acetyloxybenzoic acid,0.696,0.304,495.55,Yes,10.1016/j.fluid.2019.06.005,C[N+](C)(C)CCO.[Cl-],578.15,CC(=O)Oc1ccccc1C(=O)O,414
2,3,2-hydroxyethyl(trimethyl)azanium;chloride,2-acetyloxybenzoic acid,0.595,0.405,450.78,Yes,10.1016/j.fluid.2019.06.005,C[N+](C)(C)CCO.[Cl-],578.15,CC(=O)Oc1ccccc1C(=O)O,414
2,3,2-hydroxyethyl(trimethyl)azanium;chloride,2-acetyloxybenzoic acid,0.499,0.501,418.25,Yes,10.1016/j.fluid.2019.06.005,C[N+](C)(C)CCO.[Cl-],578.15,CC(=O)Oc1ccccc1C(=O)O,414
2,3,2-hydroxyethyl(trimethyl)azanium;chloride,2-acetyloxybenzoic acid,0.414,0.586,382.48,Yes,10.1016/j.fluid.2019.06.005,C[N+](C)(C)CCO.[Cl-],578.15,CC(=O)Oc1ccccc1C(=O)O,414
2,3,2-hydroxyethyl(trimethyl)azanium;chloride,2-acetyloxybenzoic acid,0.286,0.714,340.65,Yes,10.1016/j.fluid.2019.06.005,C[N+](C)(C)CCO.[Cl-],578.15,CC(=O)Oc1ccccc1C(=O)O,414
2,3,2-hydroxyethyl(trimethyl)azanium;chloride,2-acetyloxybenzoic acid,0.206,0.794,354.85,Yes,10.1016/j.fluid.2019.06.005,C[N+](C)(C)CCO.[Cl-],578.15,CC(=O)Oc1ccccc1C(=O)O,414
2,3,2-hydroxyethyl(trimethyl)azanium;chloride,2-acetyloxybenzoic acid,0.101,0.899,381.52,Yes,10.1016/j.fluid.2019.06.005,C[N+](C)(C)CCO.[Cl-],578.15,CC(=O)Oc1ccccc1C(=O)O,414
2,3,tetraethylazanium;bromide,hexanedioic acid,0.49,0.51,347.86,No,10.1016/j.gee.2020.11.020,CC[N+](CC)(CC)CC.[Br-],633,O=C(O)CCCCC(=O)O,426.2
2,3,tetrapropylazanium;bromide,hexanedioic acid,0.52,0.48,332,No,10.1021/acs.jpcb.0c01680,CCC[N+](CCC)(CCC)CCC.[Br-],583,O=C(O)CCCCC(=O)O,426.2
2,3,2-hydroxyethyl(trimethyl)azanium;chloride,hexanedioic acid,0.5,0.5,358.15,No,10.1002/aic.17408,C[N+](C)(C)CCO.[Cl-],578.15,O=C(O)CCCCC(=O)O,426.2
2,3,tetrabutylazanium;chloride,(2S)-2-amino-5-(diaminomethylideneamino)pentanoic acid,0.888889,0.111111,299.31,No,10.1016/j.jtice.2015.12.020,CCCC[N+](CCCC)(CCCC)CCCC.[Cl-],344,NC(N)=NCCC[C@H](N)C(=O)O,517.15
2,3,tetrabutylazanium;chloride,(2S)-2-amino-5-(diaminomethylideneamino)pentanoic acid,0.875,0.125,299.55,No,10.1016/j.jtice.2015.12.020,CCCC[N+](CCCC)(CCCC)CCCC.[Cl-],344,NC(N)=NCCC[C@H](N)C(=O)O,517.15
2,3,tetrabutylazanium;chloride,(2S)-2-amino-5-(diaminomethylideneamino)pentanoic acid,0.857143,0.142857,298.22,No,10.1016/j.jtice.2015.12.020,CCCC[N+](CCCC)(CCCC)CCCC.[Cl-],344,NC(N)=NCCC[C@H](N)C(=O)O,517.15
2,3,tetrabutylazanium;chloride,(2S)-2-aminobutanedioic acid,0.916667,0.083333,304.93,No,10.1016/j.jtice.2015.12.020,CCCC[N+](CCCC)(CCCC)CCCC.[Cl-],344,N[C@@H](CC(=O)O)C(=O)O,543.15
2,3,tetrabutylazanium;chloride,(2S)-2-aminobutanedioic acid,0.909091,0.090909,305.96,No,10.1016/j.jtice.2015.12.020,CCCC[N+](CCCC)(CCCC)CCCC.[Cl-],344,N[C@@H](CC(=O)O)C(=O)O,543.15
2,3,tetrabutylazanium;chloride,(2S)-2-aminobutanedioic acid,0.9,0.1,298.23,No,10.1016/j.jtice.2015.12.020,CCCC[N+](CCCC)(CCCC)CCCC.[Cl-],344,N[C@@H](CC(=O)O)C(=O)O,543.15
2,3,2-hydroxyethyl(trimethyl)azanium;chloride,benzamide,0.42,0.58,362.15,No,10.1016/j.fluid.2019.06.005,C[N+](C)(C)CCO.[Cl-],578.15,NC(=O)c1ccccc1,400.16
2,3,2-hydroxyethyl(trimethyl)azanium;chloride,benzamide,0.3333,0.6667,365.15,No,10.1016/j.molliq.2021.117021,C[N+](C)(C)CCO.[Cl-],578.15,NC(=O)c1ccccc1,400.16
2,3,2-hydroxyethyl(trimethyl)azanium;chloride,"2-hydroxy-2,2-diphenylacetic acid",0.5,0.5,257.09,No,10.1016/j.fluid.2020.112752,C[N+](C)(C)CCO.[Cl-],578.15,O=C(O)C(O)(c1ccccc1)c1ccccc1,453.15
2,3,hydrogen sulfate;tetrabutylazanium,"2-hydroxy-2,2-diphenylacetic acid",0.5,0.5,254.09,No,10.1016/j.fluid.2020.112752,CCCC[N+](CCCC)(CCCC)CCCC.O=S(=O)([O-])O,446.15,O=C(O)C(O)(c1ccccc1)c1ccccc1,453.15
2,3,tetraethylazanium;bromide,"2-hydroxy-2,2-diphenylacetic acid",0.5,0.5,262.09,No,10.1016/j.fluid.2020.112752,CC[N+](CC)(CC)CC.[Br-],633,O=C(O)C(O)(c1ccccc1)c1ccccc1,453.15
2,3,tetrapropylazanium;bromide,"2-hydroxy-2,2-diphenylacetic acid",0.5,0.5,265.61,No,10.1016/j.fluid.2020.112752,CCC[N+](CCC)(CCC)CCC.[Br-],583,O=C(O)C(O)(c1ccccc1)c1ccccc1,453.15
2,3,2-hydroxyethyl(trimethyl)azanium;chloride,benzoic acid,0.5,0.5,368.15,No,10.1016/j.gee.2019.03.002,C[N+](C)(C)CCO.[Cl-],578.15,O=C(O)c1ccccc1,395.5
2,3,2-hydroxyethyl(trimethyl)azanium;chloride,benzoic acid,0.28,0.72,351.15,No,10.1016/j.fluid.2019.06.005,C[N+](C)(C)CCO.[Cl-],578.15,O=C(O)c1ccccc1,395.5
2,3,tetrapropylazanium;bromide,boric acid,0.8021,0.1979,218.129,Yes,10.1016/j.cattod.2021.05.018,CCC[N+](CCC)(CCC)CCC.[Br-],583,OB(O)O,443.15
2,3,tetrapropylazanium;bromide,boric acid,0.7005,0.2995,186.7742,Yes,10.1016/j.cattod.2021.05.018,CCC[N+](CCC)(CCC)CCC.[Br-],583,OB(O)O,443.15
2,3,tetrapropylazanium;bromide,boric acid,0.599,0.401,147.5806,Yes,10.1016/j.cattod.2021.05.018,CCC[N+](CCC)(CCC)CCC.[Br-],583,OB(O)O,443.15
2,3,tetrapropylazanium;bromide,boric acid,0.5,0.5,77.9032,Yes,10.1016/j.cattod.2021.05.018,CCC[N+](CCC)(CCC)CCC.[Br-],583,OB(O)O,443.15
2,3,tetrapropylazanium;bromide,boric acid,0.3984,0.6016,96.1935,Yes,10.1016/j.cattod.2021.05.018,CCC[N+](CCC)(CCC)CCC.[Br-],583,OB(O)O,443.15
2,3,tetrapropylazanium;bromide,boric acid,0.2995,0.7005,120.5806,Yes,10.1016/j.cattod.2021.05.018,CCC[N+](CCC)(CCC)CCC.[Br-],583,OB(O)O,443.15
2,3,tetrapropylazanium;bromide,boric acid,0.1979,0.8021,142.3548,Yes,10.1016/j.cattod.2021.05.018,CCC[N+](CCC)(CCC)CCC.[Br-],583,OB(O)O,443.15
2,3,tetrapropylazanium;bromide,boric acid,0.0964,0.9036,158.9032,Yes,10.1016/j.cattod.2021.05.018,CCC[N+](CCC)(CCC)CCC.[Br-],583,OB(O)O,443.15
2,3,butyl(trimethyl)azanium;chloride,butanoic acid,0.3333,0.6667,255.19,No,10.1016/j.microc.2019.104384,CCCC[N+](C)(C)C.[Cl-],283.65,CCCC(=O)O,265.25
2,3,butyl(trimethyl)azanium;chloride,butanoic acid,0.25,0.75,252.94,No,10.1016/j.microc.2019.104384,CCCC[N+](C)(C)C.[Cl-],283.65,CCCC(=O)O,265.25
2,3,butyl(trimethyl)azanium;chloride,butanoic acid,0.2,0.8,260,No,10.1016/j.microc.2019.104384,CCCC[N+](C)(C)C.[Cl-],283.65,CCCC(=O)O,265.25
2,3,2-hydroxyethyl(trimethyl)azanium;chloride,"(E)-3-(3,4-dihydroxyphenyl)prop-2-enoic acid",0.67,0.33,340.15,No,10.1039/C1RA00630D,C[N+](C)(C)CCO.[Cl-],578.15,O=C(O)/C=C/c1ccc(O)c(O)c1,505.66
2,3,2-hydroxyethyl(trimethyl)azanium;chloride,"(E)-3-(3,4-dihydroxyphenyl)prop-2-enoic acid",0.6667,0.3333,340.15,No,10.1016/j.gee.2019.03.002,C[N+](C)(C)CCO.[Cl-],578.15,O=C(O)/C=C/c1ccc(O)c(O)c1,505.66
2,3,tetramethylazanium;chloride,decanoic acid,0.9,0.1,573.35,Yes,10.1016/j.fluid.2017.04.007,C[N+](C)(C)C.[Cl-],612.87,CCCCCCCCCC(=O)O,304.8
2,3,tetramethylazanium;chloride,decanoic acid,0.811,0.189,544.65,Yes,10.1016/j.fluid.2017.04.007,C[N+](C)(C)C.[Cl-],612.87,CCCCCCCCCC(=O)O,304.8
2,3,tetramethylazanium;chloride,decanoic acid,0.692,0.308,497.45,Yes,10.1016/j.fluid.2017.04.007,C[N+](C)(C)C.[Cl-],612.87,CCCCCCCCCC(=O)O,304.8
2,3,tetramethylazanium;chloride,decanoic acid,0.601,0.399,463.25,Yes,10.1016/j.fluid.2017.04.007,C[N+](C)(C)C.[Cl-],612.87,CCCCCCCCCC(=O)O,304.8
2,3,tetramethylazanium;chloride,decanoic acid,0.499,0.501,423.75,Yes,10.1016/j.fluid.2017.04.007,C[N+](C)(C)C.[Cl-],612.87,CCCCCCCCCC(=O)O,304.8
2,3,tetramethylazanium;chloride,decanoic acid,0.402,0.598,390.85,Yes,10.1016/j.fluid.2017.04.007,C[N+](C)(C)C.[Cl-],612.87,CCCCCCCCCC(=O)O,304.8
2,3,tetramethylazanium;chloride,decanoic acid,0.31,0.69,347.75,Yes,10.1016/j.fluid.2017.04.007,C[N+](C)(C)C.[Cl-],612.87,CCCCCCCCCC(=O)O,304.8
2,3,tetramethylazanium;chloride,decanoic acid,0.206,0.794,303.75,Yes,10.1016/j.fluid.2017.04.007,C[N+](C)(C)C.[Cl-],612.87,CCCCCCCCCC(=O)O,304.8
2,3,tetramethylazanium;chloride,decanoic acid,0.198,0.802,303.83,Yes,10.1016/j.fluid.2017.04.007,C[N+](C)(C)C.[Cl-],612.87,CCCCCCCCCC(=O)O,304.8
2,3,tetramethylazanium;chloride,decanoic acid,0.109,0.891,304.94,Yes,10.1016/j.fluid.2017.04.007,C[N+](C)(C)C.[Cl-],612.87,CCCCCCCCCC(=O)O,304.8
2,3,tetramethylazanium;chloride,decanoic acid,0.099,0.901,304.55,Yes,10.1016/j.fluid.2017.04.007,C[N+](C)(C)C.[Cl-],612.87,CCCCCCCCCC(=O)O,304.8
2,3,tetraethylazanium;chloride,decanoic acid,0.902,0.098,495.25,Yes,10.1016/j.fluid.2017.04.007,CC[N+](CC)(CC)CC.[Cl-],633.15,CCCCCCCCCC(=O)O,304.8
2,3,tetraethylazanium;chloride,decanoic acid,0.808,0.192,465.25,Yes,10.1016/j.fluid.2017.04.007,CC[N+](CC)(CC)CC.[Cl-],633.15,CCCCCCCCCC(=O)O,304.8
2,3,tetraethylazanium;chloride,decanoic acid,0.717,0.283,435.85,Yes,10.1016/j.fluid.2017.04.007,CC[N+](CC)(CC)CC.[Cl-],633.15,CCCCCCCCCC(=O)O,304.8
2,3,tetraethylazanium;chloride,decanoic acid,0.699,0.301,431,Yes,10.1016/j.fluid.2017.04.007,CC[N+](CC)(CC)CC.[Cl-],633.15,CCCCCCCCCC(=O)O,304.8
2,3,tetraethylazanium;chloride,decanoic acid,0.65,0.35,403.28,Yes,10.1016/j.fluid.2017.04.007,CC[N+](CC)(CC)CC.[Cl-],633.15,CCCCCCCCCC(=O)O,304.8
2,3,tetraethylazanium;chloride,decanoic acid,0.59,0.41,373.45,Yes,10.1016/j.fluid.2017.04.007,CC[N+](CC)(CC)CC.[Cl-],633.15,CCCCCCCCCC(=O)O,304.8
2,3,tetraethylazanium;chloride,decanoic acid,0.508,0.492,344.22,Yes,10.1016/j.fluid.2017.04.007,CC[N+](CC)(CC)CC.[Cl-],633.15,CCCCCCCCCC(=O)O,304.8
2,3,tetraethylazanium;chloride,decanoic acid,0.5,0.5,346.25,Yes,10.1016/j.fluid.2017.04.007,CC[N+](CC)(CC)CC.[Cl-],633.15,CCCCCCCCCC(=O)O,304.8
2,3,tetraethylazanium;chloride,decanoic acid,0.401,0.599,312.28,Yes,10.1016/j.fluid.2017.04.007,CC[N+](CC)(CC)CC.[Cl-],633.15,CCCCCCCCCC(=O)O,304.8
2,3,tetraethylazanium;chloride,decanoic acid,0.303,0.697,301.66,Yes,10.1016/j.fluid.2017.04.007,CC[N+](CC)(CC)CC.[Cl-],633.15,CCCCCCCCCC(=O)O,304.8
2,3,tetraethylazanium;chloride,decanoic acid,0.196,0.804,304.18,Yes,10.1016/j.fluid.2017.04.007,CC[N+](CC)(CC)CC.[Cl-],633.15,CCCCCCCCCC(=O)O,304.8
2,3,tetraethylazanium;chloride,decanoic acid,0.097,0.903,305.05,Yes,10.1016/j.fluid.2017.04.007,CC[N+](CC)(CC)CC.[Cl-],633.15,CCCCCCCCCC(=O)O,304.8
2,3,tetrapropylazanium;chloride,decanoic acid,0.9,0.1,483.45,Yes,10.1016/j.fluid.2017.04.007,CCC[N+](CCC)(CCC)CCC.[Cl-],502.4,CCCCCCCCCC(=O)O,304.8
2,3,tetrapropylazanium;chloride,decanoic acid,0.799,0.201,444.45,Yes,10.1016/j.fluid.2017.04.007,CCC[N+](CCC)(CCC)CCC.[Cl-],502.4,CCCCCCCCCC(=O)O,304.8
2,3,tetrapropylazanium;chloride,decanoic acid,0.7,0.3,404.05,Yes,10.1016/j.fluid.2017.04.007,CCC[N+](CCC)(CCC)CCC.[Cl-],502.4,CCCCCCCCCC(=O)O,304.8
2,3,tetrapropylazanium;chloride,decanoic acid,0.6,0.4,375.55,Yes,10.1016/j.fluid.2017.04.007,CCC[N+](CCC)(CCC)CCC.[Cl-],502.4,CCCCCCCCCC(=O)O,304.8
2,3,tetrapropylazanium;chloride,decanoic acid,0.5,0.5,346.25,Yes,10.1016/j.fluid.2017.04.007,CCC[N+](CCC)(CCC)CCC.[Cl-],502.4,CCCCCCCCCC(=O)O,304.8
2,3,tetrapropylazanium;chloride,decanoic acid,0.401,0.599,316.91,Yes,10.1016/j.fluid.2017.04.007,CCC[N+](CCC)(CCC)CCC.[Cl-],502.4,CCCCCCCCCC(=O)O,304.8
2,3,tetrapropylazanium;chloride,decanoic acid,0.4,0.6,315.55,Yes,10.1016/j.fluid.2017.04.007,CCC[N+](CCC)(CCC)CCC.[Cl-],502.4,CCCCCCCCCC(=O)O,304.8
2,3,tetrapropylazanium;chloride,decanoic acid,0.296,0.704,300.3,Yes,10.1016/j.fluid.2017.04.007,CCC[N+](CCC)(CCC)CCC.[Cl-],502.4,CCCCCCCCCC(=O)O,304.8
2,3,tetrapropylazanium;chloride,decanoic acid,0.202,0.798,295.57,Yes,10.1016/j.fluid.2017.04.007,CCC[N+](CCC)(CCC)CCC.[Cl-],502.4,CCCCCCCCCC(=O)O,304.8
2,3,tetrapropylazanium;chloride,decanoic acid,0.1,0.9,304.36,Yes,10.1016/j.fluid.2017.04.007,CCC[N+](CCC)(CCC)CCC.[Cl-],502.4,CCCCCCCCCC(=O)O,304.8
2,3,tetrabutylazanium;chloride,decanoic acid,0.333333,0.666667,261.2,No,10.1002/aic.17408,CCCC[N+](CCCC)(CCCC)CCCC.[Cl-],344,CCCCCCCCCC(=O)O,304.8
2,3,2-hydroxyethyl(trimethyl)azanium;chloride,decanoic acid,0.938,0.062,543.95,Yes,10.1021/acs.iecr.7b02382,C[N+](C)(C)CCO.[Cl-],578.15,CCCCCCCCCC(=O)O,304.8
2,3,2-hydroxyethyl(trimethyl)azanium;chloride,decanoic acid,0.896,0.104,520.95,Yes,10.1021/acs.iecr.7b02382,C[N+](C)(C)CCO.[Cl-],578.15,CCCCCCCCCC(=O)O,304.8
2,3,2-hydroxyethyl(trimethyl)azanium;chloride,decanoic acid,0.85,0.15,499.8,Yes,10.1021/acs.iecr.7b02382,C[N+](C)(C)CCO.[Cl-],578.15,CCCCCCCCCC(=O)O,304.8
2,3,2-hydroxyethyl(trimethyl)azanium;chloride,decanoic acid,0.786,0.214,473.55,Yes,10.1021/acs.iecr.7b02382,C[N+](C)(C)CCO.[Cl-],578.15,CCCCCCCCCC(=O)O,304.8
2,3,2-hydroxyethyl(trimethyl)azanium;chloride,decanoic acid,0.761,0.239,453.7,Yes,10.1021/acs.iecr.7b02382,C[N+](C)(C)CCO.[Cl-],578.15,CCCCCCCCCC(=O)O,304.8
2,3,2-hydroxyethyl(trimethyl)azanium;chloride,decanoic acid,0.675,0.325,427.85,Yes,10.1021/acs.iecr.7b02382,C[N+](C)(C)CCO.[Cl-],578.15,CCCCCCCCCC(=O)O,304.8
2,3,2-hydroxyethyl(trimethyl)azanium;chloride,decanoic acid,0.642,0.358,413.7,Yes,10.1021/acs.iecr.7b02382,C[N+](C)(C)CCO.[Cl-],578.15,CCCCCCCCCC(=O)O,304.8
2,3,2-hydroxyethyl(trimethyl)azanium;chloride,decanoic acid,0.592,0.408,395.55,Yes,10.1021/acs.iecr.7b02382,C[N+](C)(C)CCO.[Cl-],578.15,CCCCCCCCCC(=O)O,304.8
2,3,2-hydroxyethyl(trimethyl)azanium;chloride,decanoic acid,0.54,0.46,373.6,Yes,10.1021/acs.iecr.7b02382,C[N+](C)(C)CCO.[Cl-],578.15,CCCCCCCCCC(=O)O,304.8
2,3,2-hydroxyethyl(trimethyl)azanium;chloride,decanoic acid,0.485,0.515,343.3,Yes,10.1021/acs.iecr.7b02382,C[N+](C)(C)CCO.[Cl-],578.15,CCCCCCCCCC(=O)O,304.8
2,3,2-hydroxyethyl(trimethyl)azanium;chloride,decanoic acid,0.456,0.544,328.75,Yes,10.1021/acs.iecr.7b02382,C[N+](C)(C)CCO.[Cl-],578.15,CCCCCCCCCC(=O)O,304.8
2,3,2-hydroxyethyl(trimethyl)azanium;chloride,decanoic acid,0.399,0.601,304.7,Yes,10.1021/acs.iecr.7b02382,C[N+](C)(C)CCO.[Cl-],578.15,CCCCCCCCCC(=O)O,304.8
2,3,2-hydroxyethyl(trimethyl)azanium;chloride,decanoic acid,0.342,0.658,305.45,Yes,10.1021/acs.iecr.7b02382,C[N+](C)(C)CCO.[Cl-],578.15,CCCCCCCCCC(=O)O,304.8
2,3,2-hydroxyethyl(trimethyl)azanium;chloride,decanoic acid,0.3,0.7,304.06,No,10.1002/aic.17408,C[N+](C)(C)CCO.[Cl-],578.15,CCCCCCCCCC(=O)O,304.8
2,3,2-hydroxyethyl(trimethyl)azanium;chloride,decanoic acid,0.296,0.704,304.1,Yes,10.1021/acs.iecr.7b02382,C[N+](C)(C)CCO.[Cl-],578.15,CCCCCCCCCC(=O)O,304.8
2,3,2-hydroxyethyl(trimethyl)azanium;chloride,decanoic acid,0.212,0.788,304.45,Yes,10.1021/acs.iecr.7b02382,C[N+](C)(C)CCO.[Cl-],578.15,CCCCCCCCCC(=O)O,304.8
2,3,2-hydroxyethyl(trimethyl)azanium;chloride,decanoic acid,0.212,0.788,300.98,No,10.1002/aic.17408,C[N+](C)(C)CCO.[Cl-],578.15,CCCCCCCCCC(=O)O,304.8
2,3,2-hydroxyethyl(trimethyl)azanium;chloride,decanoic acid,0.101,0.899,304.6,Yes,10.1021/acs.iecr.7b02382,C[N+](C)(C)CCO.[Cl-],578.15,CCCCCCCCCC(=O)O,304.8
2,3,benzyl(trimethyl)azanium;chloride,"2-hydroxypropane-1,2,3-tricarboxylic acid",0.5,0.5,304.15,No,10.1016/j.gee.2019.03.002,C[N+](C)(C)Cc1ccccc1.[Cl-],516.15,O=C(O)CC(O)(CC(=O)O)C(=O)O,428.56
2,3,2-hydroxyethyl(trimethyl)azanium;chloride,"2-hydroxypropane-1,2,3-tricarboxylic acid",0.948,0.052,557.85,Yes,10.1021/acs.iecr.8b01249,C[N+](C)(C)CCO.[Cl-],578.15,O=C(O)CC(O)(CC(=O)O)C(=O)O,428.56
2,3,2-hydroxyethyl(trimethyl)azanium;chloride,"2-hydroxypropane-1,2,3-tricarboxylic acid",0.899,0.101,512.35,Yes,10.1021/acs.iecr.8b01249,C[N+](C)(C)CCO.[Cl-],578.15,O=C(O)CC(O)(CC(=O)O)C(=O)O,428.56
2,3,2-hydroxyethyl(trimethyl)azanium;chloride,"2-hydroxypropane-1,2,3-tricarboxylic acid",0.849,0.151,478.98,Yes,10.1021/acs.iecr.8b01249,C[N+](C)(C)CCO.[Cl-],578.15,O=C(O)CC(O)(CC(=O)O)C(=O)O,428.56
2,3,2-hydroxyethyl(trimethyl)azanium;chloride,"2-hydroxypropane-1,2,3-tricarboxylic acid",0.8,0.2,431.68,Yes,10.1021/acs.iecr.8b01249,C[N+](C)(C)CCO.[Cl-],578.15,O=C(O)CC(O)(CC(=O)O)C(=O)O,428.56
2,3,2-hydroxyethyl(trimethyl)azanium;chloride,"2-hydroxypropane-1,2,3-tricarboxylic acid",0.75,0.25,387.12,Yes,10.1021/acs.iecr.8b01249,C[N+](C)(C)CCO.[Cl-],578.15,O=C(O)CC(O)(CC(=O)O)C(=O)O,428.56
2,3,2-hydroxyethyl(trimethyl)azanium;chloride,"2-hydroxypropane-1,2,3-tricarboxylic acid",0.686,0.314,343.55,Yes,10.1021/acs.iecr.8b01249,C[N+](C)(C)CCO.[Cl-],578.15,O=C(O)CC(O)(CC(=O)O)C(=O)O,428.56
2,3,2-hydroxyethyl(trimethyl)azanium;chloride,"2-hydroxypropane-1,2,3-tricarboxylic acid",0.6,0.4,348.98,Yes,10.1021/acs.iecr.8b01249,C[N+](C)(C)CCO.[Cl-],578.15,O=C(O)CC(O)(CC(=O)O)C(=O)O,428.56
2,3,2-hydroxyethyl(trimethyl)azanium;chloride,"2-hydroxypropane-1,2,3-tricarboxylic acid",0.549,0.451,356.75,Yes,10.1021/acs.iecr.8b01249,C[N+](C)(C)CCO.[Cl-],578.15,O=C(O)CC(O)(CC(=O)O)C(=O)O,428.56
2,3,2-hydroxyethyl(trimethyl)azanium;chloride,"2-hydroxypropane-1,2,3-tricarboxylic acid",0.501,0.499,364.05,Yes,10.1021/acs.iecr.8b01249,C[N+](C)(C)CCO.[Cl-],578.15,O=C(O)CC(O)(CC(=O)O)C(=O)O,428.56
2,3,2-hydroxyethyl(trimethyl)azanium;chloride,"2-hydroxypropane-1,2,3-tricarboxylic acid",0.448,0.552,370.98,Yes,10.1021/acs.iecr.8b01249,C[N+](C)(C)CCO.[Cl-],578.15,O=C(O)CC(O)(CC(=O)O)C(=O)O,428.56
2,3,2-hydroxyethyl(trimethyl)azanium;chloride,"2-hydroxypropane-1,2,3-tricarboxylic acid",0.4,0.6,379.48,Yes,10.1021/acs.iecr.8b01249,C[N+](C)(C)CCO.[Cl-],578.15,O=C(O)CC(O)(CC(=O)O)C(=O)O,428.56
2,3,2-hydroxyethyl(trimethyl)azanium;chloride,"2-hydroxypropane-1,2,3-tricarboxylic acid",0.35,0.65,384.02,Yes,10.1021/acs.iecr.8b01249,C[N+](C)(C)CCO.[Cl-],578.15,O=C(O)CC(O)(CC(=O)O)C(=O)O,428.56
2,3,2-hydroxyethyl(trimethyl)azanium;chloride,"2-hydroxypropane-1,2,3-tricarboxylic acid",0.3,0.7,393.48,Yes,10.1021/acs.iecr.8b01249,C[N+](C)(C)CCO.[Cl-],578.15,O=C(O)CC(O)(CC(=O)O)C(=O)O,428.56
2,3,2-hydroxyethyl(trimethyl)azanium;chloride,"2-hydroxypropane-1,2,3-tricarboxylic acid",0.252,0.748,397.98,Yes,10.1021/acs.iecr.8b01249,C[N+](C)(C)CCO.[Cl-],578.15,O=C(O)CC(O)(CC(=O)O)C(=O)O,428.56
2,3,2-hydroxyethyl(trimethyl)azanium;chloride,"2-hydroxypropane-1,2,3-tricarboxylic acid",0.2,0.8,404.48,Yes,10.1021/acs.iecr.8b01249,C[N+](C)(C)CCO.[Cl-],578.15,O=C(O)CC(O)(CC(=O)O)C(=O)O,428.56
2,3,2-hydroxyethyl(trimethyl)azanium;chloride,"2-hydroxypropane-1,2,3-tricarboxylic acid",0.15,0.85,411.35,Yes,10.1021/acs.iecr.8b01249,C[N+](C)(C)CCO.[Cl-],578.15,O=C(O)CC(O)(CC(=O)O)C(=O)O,428.56
2,3,2-hydroxyethyl(trimethyl)azanium;chloride,"2-hydroxypropane-1,2,3-tricarboxylic acid",0.102,0.898,418.28,Yes,10.1021/acs.iecr.8b01249,C[N+](C)(C)CCO.[Cl-],578.15,O=C(O)CC(O)(CC(=O)O)C(=O)O,428.56
2,3,2-hydroxyethyl(trimethyl)azanium;chloride,"2-hydroxypropane-1,2,3-tricarboxylic acid",0.062,0.938,423.15,Yes,10.1021/acs.iecr.8b01249,C[N+](C)(C)CCO.[Cl-],578.15,O=C(O)CC(O)(CC(=O)O)C(=O)O,428.56
2,3,2-hydroxyethyl(trimethyl)azanium;chloride,"(1R,4R)-1,7,7-trimethylbicyclo[2.2.1]heptan-2-one",0.898,0.102,516.9,Yes,10.1002/cssc.202001331,C[N+](C)(C)CCO.[Cl-],578.15,CC1(C)[C@@H]2CC[C@@]1(C)C(=O)C2,449.65
2,3,2-hydroxyethyl(trimethyl)azanium;chloride,"(1R,4R)-1,7,7-trimethylbicyclo[2.2.1]heptan-2-one",0.802,0.198,468.3,Yes,10.1002/cssc.202001331,C[N+](C)(C)CCO.[Cl-],578.15,CC1(C)[C@@H]2CC[C@@]1(C)C(=O)C2,449.65
2,3,2-hydroxyethyl(trimethyl)azanium;chloride,"(1R,4R)-1,7,7-trimethylbicyclo[2.2.1]heptan-2-one",0.699,0.301,416.7,Yes,10.1002/cssc.202001331,C[N+](C)(C)CCO.[Cl-],578.15,CC1(C)[C@@H]2CC[C@@]1(C)C(=O)C2,449.65
2,3,2-hydroxyethyl(trimethyl)azanium;chloride,"(1R,4R)-1,7,7-trimethylbicyclo[2.2.1]heptan-2-one",0.599,0.401,372.3,Yes,10.1002/cssc.202001331,C[N+](C)(C)CCO.[Cl-],578.15,CC1(C)[C@@H]2CC[C@@]1(C)C(=O)C2,449.65
2,3,2-hydroxyethyl(trimethyl)azanium;chloride,"(1R,4R)-1,7,7-trimethylbicyclo[2.2.1]heptan-2-one",0.499,0.501,328.7,Yes,10.1002/cssc.202001331,C[N+](C)(C)CCO.[Cl-],578.15,CC1(C)[C@@H]2CC[C@@]1(C)C(=O)C2,449.65
