Repository: acid-design-lab/DESignSolvents

# DESignSolvents
1. DataAnalysis

2. MiningDescriptors

3. ML_MODELS

4. BEST_MODEL

File: VISCOSITY/Preprocessed_Viscosity.csv (part 1 of 23)
Component#1,Component#2,Component#3,X#1 (molar fraction),X#2 (molar fraction),X#3 (molar fraction),I,II,III,IV,V,"Temperature, K","VdWVolume, A^3#1","VdWVolume, A^3#2","VdWVolume, A^3#3",NumHeteroatoms,RingCount,InertialShapeFactor,SpherocityIndex,Metal_frac_gen,Li,C,N,O,F,Mg,Al,P,S,Cl,K,Cr,Fe,Co,Cu,Zn,Br,train/test,"Viscosity, cP",Reference (DOI),"Viscosity_prediction, cP"
FERRIC CHLORIDE,Tetrabutylphosphonium bromide,0,0.333,0.667,0,1,0,0,0,0,313,55.34707342,12.33242042,0,3.334,0,0.0004452001062,0.5286955108,0.06633155089,0,10.672,0,0,0,0,0,0.667,0,0.999,0,0,0.333,0,0,0,0.667,test,1279,10.1016/j.cep.2015.04.001,88.01450757
FERRIC CHLORIDE,Tetrabutylphosphonium bromide,0,0.333,0.667,0,1,0,0,0,0,323,55.34707342,12.33242042,0,3.334,0,0.0004452001062,0.5286955108,0.06633155089,0,10.672,0,0,0,0,0,0.667,0,0.999,0,0,0.333,0,0,0,0.667,test,826,10.1016/j.cep.2015.04.001,83.71928622
FERRIC CHLORIDE,Tetrabutylphosphonium bromide,0,0.333,0.667,0,1,0,0,0,0,333,55.34707342,12.33242042,0,3.334,0,0.0004452001062,0.5286955108,0.06633155089,0,10.672,0,0,0,0,0,0.667,0,0.999,0,0,0.333,0,0,0,0.667,test,407,10.1016/j.cep.2015.04.001,86.84768782
FERRIC CHLORIDE,Tetrabutylphosphonium bromide,0,0.333,0.667,0,1,0,0,0,0,343,55.34707342,12.33242042,0,3.334,0,0.0004452001062,0.5286955108,0.06633155089,0,10.672,0,0,0,0,0,0.667,0,0.999,0,0,0.333,0,0,0,0.667,test,244,10.1016/j.cep.2015.04.001,66.3190398
FERRIC CHLORIDE,Tetrabutylphosphonium bromide,0,0.333,0.667,0,1,0,0,0,0,353,55.34707342,12.33242042,0,3.334,0,0.0004452001062,0.5286955108,0.06633155089,0,10.672,0,0,0,0,0,0.667,0,0.999,0,0,0.333,0,0,0,0.667,test,128,10.1016/j.cep.2015.04.001,53.79841163
FERRIC CHLORIDE,Tetrabutylphosphonium bromide,0,0.4,0.6,0,1,0,0,0,0,343,55.34707342,12.33242042,0,3.2,0,0.0004448663778,0.5316196609,0.08319962099,0,9.6,0,0,0,0,0,0.6,0,1.2,0,0,0.4,0,0,0,0.6,test,430,10.1016/j.cep.2015.04.001,52.86009783
FERRIC CHLORIDE,Tetrabutylphosphonium bromide,0,0.4,0.6,0,1,0,0,0,0,353,55.34707342,12.33242042,0,3.2,0,0.0004448663778,0.5316196609,0.08319962099,0,9.6,0,0,0,0,0,0.6,0,1.2,0,0,0.4,0,0,0,0.6,test,198,10.1016/j.cep.2015.04.001,42.8804354
FERRIC CHLORIDE,Tetrabutylphosphonium bromide,0,0.4,0.6,0,1,0,0,0,0,363,55.34707342,12.33242042,0,3.2,0,0.0004448663778,0.5316196609,0.08319962099,0,9.6,0,0,0,0,0,0.6,0,1.2,0,0,0.4,0,0,0,0.6,test,104,10.1016/j.cep.2015.04.001,36.24257278
ALUMINUM CHLORIDE,Benzyltributylammonium chloride,0,0.667,0.333,0,1,0,0,0,0,298,94.13945951,47.41099925,0,2.333,0.667,0.0004555317599,0.6334434322,0.0933382396,0,6.327,0.333,0,0,0,0.667,0,0,2.334,0,0,0,0,0,0,0,test,12.8,10.13140/RG.2.2.13424.10245,17.18074163
CUPRIC CHLORIDE,Benzyltributylammonium chloride,0,0.667,0.333,0,1,0,0,0,0,298,36.89804895,47.41099925,0,4.334,0,0.0006133527957,0.5534233399,0.2189816781,0,6.327,0.333,0,0,0,0,0,0,1.667,0,0,0,0,0.667,0,0,train,13.8,10.13140/RG.2.2.13424.10245,14.08756357
FERRIC CHLORIDE,Benzyltributylammonium chloride,0,0.667,0.333,0,1,0,0,0,0,298,55.34707342,47.41099925,0,2.333,0,0.0003951573065,0.6364957742,0.1756459831,0,6.327,0.333,0,0,0,0,0,0,2.334,0,0,0.667,0,0,0,0,train,14.8,10.13140/RG.2.2.13424.10245,14.78687521
Tin tetrachloride,Benzyltributylammonium chloride,0,0.667,0.333,0,1,0,0,0,0,298,73.7960979,47.41099925,0,3,0.667,0.0002277662479,0.7403250165,0.2851849724,0,6.327,0.333,0,0,0,0,0,0,3.001,0,0,0,0,0,0,0,train,14.6,10.13140/RG.2.2.13424.10245,14.47897642
zincchloride,Benzyltributylammonium chloride,0,0.667,0.333,0,1,0,0,0,0,298,36.89804895,47.41099925,0,3,0,0.0006121639867,0.5520830696,0.2239133107,0,6.327,0.333,0,0,0,0,0,0,1.667,0,0,0,0,0,0.667,0,train,13.5,10.13140/RG.2.2.13424.10245,13.72531524
1-Ethyl-3-methylimidazolium chloride,"1,2,4-TRIAZOLE",0,0.5,0.5,0,0,0,1,0,0,313.2,-10.82284234,-21.38094745,0,3,1.5,0.006148581736,0.2955231299,0,0,4,2.5,0,0,0,0,0,0,0.5,0,0,0,0,0,0,0,train,34.7,10.1021/acssuschemeng.0c04215,52.62247015
1-Ethyl-3-methylimidazolium chloride,1H-Benzotriazole,0,0.5,0.5,0,0,0,1,0,0,313.2,-10.82284234,4.377157657,0,3.5,1,0.004627416317,0.3113952978,0,0,6,2.5,0,0,0,0,0,0,0.5,0,0,0,0,0,0,0,train,75.3,10.1021/acssuschemeng.0c04215,79.52923305
1-Ethyl-3-methylimidazolium chloride,1H-Tetrazole,0,0.5,0.5,0,0,0,1,0,0,313.2,-10.82284234,-21.50401478,0,2.5,1.5,0.006176809367,0.294914881,0,0,3.5,3,0,0,0,0,0,0,0.5,0,0,0,0,0,0,0,train,44.6,10.1021/acssuschemeng.0c04215,39.78465707
1-Ethyl-3-methylimidazolium chloride,BENZIMIDAZOLE,0,0.5,0.5,0,0,0,1,0,0,313.2,-10.82284234,18.97668393,0,2.5,1,0.00471517912,0.3064677633,0,0,6.5,2,0,0,0,0,0,0,0.5,0,0,0,0,0,0,0,train,825.4,10.1021/acssuschemeng.0c04215,113.66436
1-Ethyl-3-methylimidazolium chloride,imidazole,0,0.5,0.5,0,0,0,1,0,0,313.2,-10.82284234,-6.781421172,0,2,1,0.006081654602,0.2973099881,0,0,4.5,2,0,0,0,0,0,0,0.5,0,0,0,0,0,0,0,test,317.4,10.1021/acssuschemeng.0c04215,86.82421127
1-Ethyl-3-methylimidazolium chloride,phenol,0,0.5,0.5,0,0,0,1,0,0,313.2,-10.82284234,31.03715766,0,3,1,0.005304429496,0.300412743,0,0,6,1,0.5,0,0,0,0,0,0.5,0,0,0,0,0,0,0,train,58,10.1021/acssuschemeng.0c04215,101.9380128
1-Ethyl-3-methylimidazolium chloride,SUCCINIMIDE,0,0.5,0.5,0,0,0,1,0,0,313.2,-10.82284234,6.758105104,0,3.5,1,0.005465767059,0.2916121567,0,0,5,1.5,1,0,0,0,0,0,0.5,0,0,0,0,0,0,0,train,59.3,10.1021/acssuschemeng.0c04215,120.8150694
"1-hydroxyethyl-1,4-dimethyl-piperazinium bromide",glycerol,0,0.143,0.857,0,0,0,1,0,0,303.15,-24.54378979,-16.00142117,0,3.857,0,0.004418820668,0.4945107268,0,0,3.715,0.286,2.714,0,0,0,0,0,0,0,0,0,0,0,0,0.143,train,716.2,10.1021/acssuschemeng.9b03245,226.5375743
"1-hydroxyethyl-1,4-dimethyl-piperazinium bromide",glycerol,0,0.143,0.857,0,0,0,1,0,0,313.15,-24.54378979,-16.00142117,0,3.857,0,0.004418820668,0.4945107268,0,0,3.715,0.286,2.714,0,0,0,0,0,0,0,0,0,0,0,0,0.143,train,330.7,10.1021/acssuschemeng.9b03245,113.5029282
"1-hydroxyethyl-1,4-dimethyl-piperazinium bromide",glycerol,0,0.143,0.857,0,0,0,1,0,0,323.15,-24.54378979,-16.00142117,0,3.857,0,0.004418820668,0.4945107268,0,0,3.715,0.286,2.714,0,0,0,0,0,0,0,0,0,0,0,0,0.143,train,165,10.1021/acssuschemeng.9b03245,80.64235138
"1-hydroxyethyl-1,4-dimethyl-piperazinium bromide",glycerol,0,0.143,0.857,0,0,0,1,0,0,333.15,-24.54378979,-16.00142117,0,3.857,0,0.004418820668,0.4945107268,0,0,3.715,0.286,2.714,0,0,0,0,0,0,0,0,0,0,0,0,0.143,train,89.1,10.1021/acssuschemeng.9b03245,54.92461028
"1-hydroxyethyl-1,4-dimethyl-piperazinium bromide",glycerol,0,0.143,0.857,0,0,0,1,0,0,343.15,-24.54378979,-16.00142117,0,3.857,0,0.004418820668,0.4945107268,0,0,3.715,0.286,2.714,0,0,0,0,0,0,0,0,0,0,0,0,0.143,train,51.8,10.1021/acssuschemeng.9b03245,39.4682642
"1-hydroxyethyl-1,4-dimethyl-piperazinium bromide",glycerol,0,0.143,0.857,0,0,0,1,0,0,353.15,-24.54378979,-16.00142117,0,3.857,0,0.004418820668,0.4945107268,0,0,3.715,0.286,2.714,0,0,0,0,0,0,0,0,0,0,0,0,0.143,train,31.4,10.1021/acssuschemeng.9b03245,32.8208218
"1-hydroxyethyl-1,4-dimethyl-piperazinium bromide",glycerol,0,0.167,0.833,0,0,0,1,0,0,303.15,-24.54378979,-16.00142117,0,3.833,0,0.004191983705,0.4770273467,0,0,3.835,0.334,2.666,0,0,0,0,0,0,0,0,0,0,0,0,0.167,train,655.1,10.1021/acssuschemeng.9b03245,248.2767926
"1-hydroxyethyl-1,4-dimethyl-piperazinium bromide",glycerol,0,0.167,0.833,0,0,0,1,0,0,313.15,-24.54378979,-16.00142117,0,3.833,0,0.004191983705,0.4770273467,0,0,3.835,0.334,2.666,0,0,0,0,0,0,0,0,0,0,0,0,0.167,train,300.2,10.1021/acssuschemeng.9b03245,122.4912893
"1-hydroxyethyl-1,4-dimethyl-piperazinium bromide",glycerol,0,0.167,0.833,0,0,0,1,0,0,323.15,-24.54378979,-16.00142117,0,3.833,0,0.004191983705,0.4770273467,0,0,3.835,0.334,2.666,0,0,0,0,0,0,0,0,0,0,0,0,0.167,train,151.7,10.1021/acssuschemeng.9b03245,88.40467088
"1-hydroxyethyl-1,4-dimethyl-piperazinium bromide",glycerol,0,0.167,0.833,0,0,0,1,0,0,333.15,-24.54378979,-16.00142117,0,3.833,0,0.004191983705,0.4770273467,0,0,3.835,0.334,2.666,0,0,0,0,0,0,0,0,0,0,0,0,0.167,train,83.7,10.1021/acssuschemeng.9b03245,59.43326853
"1-hydroxyethyl-1,4-dimethyl-piperazinium bromide",glycerol,0,0.167,0.833,0,0,0,1,0,0,343.15,-24.54378979,-16.00142117,0,3.833,0,0.004191983705,0.4770273467,0,0,3.835,0.334,2.666,0,0,0,0,0,0,0,0,0,0,0,0,0.167,train,48.5,10.1021/acssuschemeng.9b03245,42.87407208
"1-hydroxyethyl-1,4-dimethyl-piperazinium bromide",glycerol,0,0.167,0.833,0,0,0,1,0,0,353.15,-24.54378979,-16.00142117,0,3.833,0,0.004191983705,0.4770273467,0,0,3.835,0.334,2.666,0,0,0,0,0,0,0,0,0,0,0,0,0.167,train,29.7,10.1021/acssuschemeng.9b03245,36.02445532
"1-hydroxyethyl-1,4-dimethyl-piperazinium bromide",glycerol,0,0.2,0.8,0,0,0,1,0,0,303.15,-24.54378979,-16.00142117,0,3.8,0,0.003913177151,0.4575528705,0,0,4,0.4,2.6,0,0,0,0,0,0,0,0,0,0,0,0,0.2,train,644,10.1021/acssuschemeng.9b03245,255.682749
"1-hydroxyethyl-1,4-dimethyl-piperazinium bromide",glycerol,0,0.2,0.8,0,0,0,1,0,0,313.15,-24.54378979,-16.00142117,0,3.8,0,0.003913177151,0.4575528705,0,0,4,0.4,2.6,0,0,0,0,0,0,0,0,0,0,0,0,0.2,train,296.7,10.1021/acssuschemeng.9b03245,124.9345402
"1-hydroxyethyl-1,4-dimethyl-piperazinium bromide",glycerol,0,0.2,0.8,0,0,0,1,0,0,323.15,-24.54378979,-16.00142117,0,3.8,0,0.003913177151,0.4575528705,0,0,4,0.4,2.6,0,0,0,0,0,0,0,0,0,0,0,0,0.2,train,147.8,10.1021/acssuschemeng.9b03245,90.88055952
"1-hydroxyethyl-1,4-dimethyl-piperazinium bromide",glycerol,0,0.2,0.8,0,0,0,1,0,0,333.15,-24.54378979,-16.00142117,0,3.8,0,0.003913177151,0.4575528705,0,0,4,0.4,2.6,0,0,0,0,0,0,0,0,0,0,0,0,0.2,train,79.6,10.1021/acssuschemeng.9b03245,61.74017065
"1-hydroxyethyl-1,4-dimethyl-piperazinium bromide",glycerol,0,0.2,0.8,0,0,0,1,0,0,343.15,-24.54378979,-16.00142117,0,3.8,0,0.003913177151,0.4575528705,0,0,4,0.4,2.6,0,0,0,0,0,0,0,0,0,0,0,0,0.2,train,45.6,10.1021/acssuschemeng.9b03245,46.56650642
"1-hydroxyethyl-1,4-dimethyl-piperazinium bromide",glycerol,0,0.2,0.8,0,0,0,1,0,0,353.15,-24.54378979,-16.00142117,0,3.8,0,0.003913177151,0.4575528705,0,0,4,0.4,2.6,0,0,0,0,0,0,0,0,0,0,0,0,0.2,train,28.2,10.1021/acssuschemeng.9b03245,39.45835242
ACETYLCHOLINE CHLORIDE,"1,2,4-TRIAZOLE",0,0.5,0.5,0,0,0,1,0,0,303.15,-11.42331607,-21.38094745,0,3,1,0.001775950271,0.6642406225,0,0,4.5,2,1,0,0,0,0,0,0.5,0,0,0,0,0,0,0,train,304.69,10.1021/acs.iecr.7b02478,119.8020277
ACETYLCHOLINE CHLORIDE,"1,2,4-TRIAZOLE",0,0.5,0.5,0,0,0,1,0,0,313.15,-11.42331607,-21.38094745,0,3,1,0.001775950271,0.6642406225,0,0,4.5,2,1,0,0,0,0,0,0.5,0,0,0,0,0,0,0,train,153.71,10.1021/acs.iecr.7b02478,78.69616287
ACETYLCHOLINE CHLORIDE,"1,2,4-TRIAZOLE",0,0.5,0.5,0,0,0,1,0,0,323.15,-11.42331607,-21.38094745,0,3,1,0.001775950271,0.6642406225,0,0,4.5,2,1,0,0,0,0,0,0.5,0,0,0,0,0,0,0,train,83.06,10.1021/acs.iecr.7b02478,64.89279762
ACETYLCHOLINE CHLORIDE,"1,2,4-TRIAZOLE",0,0.5,0.5,0,0,0,1,0,0,333.15,-11.42331607,-21.38094745,0,3,1,0.001775950271,0.6642406225,0,0,4.5,2,1,0,0,0,0,0,0.5,0,0,0,0,0,0,0,train,46.48,10.1021/acs.iecr.7b02478,51.32448367
ACETYLCHOLINE CHLORIDE,"1,2,4-TRIAZOLE",0,0.5,0.5,0,0,0,1,0,0,343.15,-11.42331607,-21.38094745,0,3,1,0.001775950271,0.6642406225,0,0,4.5,2,1,0,0,0,0,0,0.5,0,0,0,0,0,0,0,train,27.73,10.1021/acs.iecr.7b02478,44.40020271
ACETYLCHOLINE CHLORIDE,"1,2,4-TRIAZOLE",0,0.5,0.5,0,0,0,1,0,0,353.15,-11.42331607,-21.38094745,0,3,1,0.001775950271,0.6642406225,0,0,4.5,2,1,0,0,0,0,0,0.5,0,0,0,0,0,0,0,train,14.51,10.1021/acs.iecr.7b02478,36.01980748
ACETYLCHOLINE CHLORIDE,"1,2,4-TRIAZOLE",0,0.5,0.5,0,0,0,1,0,0,363.15,-11.42331607,-21.38094745,0,3,1,0.001775950271,0.6642406225,0,0,4.5,2,1,0,0,0,0,0,0.5,0,0,0,0,0,0,0,train,8.37,10.1021/acs.iecr.7b02478,27.83056726
ACETYLCHOLINE CHLORIDE,imidazole,0,0.25,0.75,0,0,0,1,0,0,303.15,-11.42331607,-6.781421172,0,1.5,0.75,0.003023983691,0.6724290274,0,0,4,1.75,0.5,0,0,0,0,0,0.25,0,0,0,0,0,0,0,test,335.98,10.1021/acs.iecr.7b02478,99.67614823
ACETYLCHOLINE CHLORIDE,imidazole,0,0.25,0.75,0,0,0,1,0,0,313.15,-11.42331607,-6.781421172,0,1.5,0.75,0.003023983691,0.6724290274,0,0,4,1.75,0.5,0,0,0,0,0,0.25,0,0,0,0,0,0,0,test,189.19,10.1021/acs.iecr.7b02478,58.35784659
ACETYLCHOLINE CHLORIDE,imidazole,0,0.25,0.75,0,0,0,1,0,0,323.15,-11.42331607,-6.781421172,0,1.5,0.75,0.003023983691,0.6724290274,0,0,4,1.75,0.5,0,0,0,0,0,0.25,0,0,0,0,0,0,0,test,98.8,10.1021/acs.iecr.7b02478,45.90479964
ACETYLCHOLINE CHLORIDE,imidazole,0,0.25,0.75,0,0,0,1,0,0,333.15,-11.42331607,-6.781421172,0,1.5,0.75,0.003023983691,0.6724290274,0,0,4,1.75,0.5,0,0,0,0,0,0.25,0,0,0,0,0,0,0,test,57.92,10.1021/acs.iecr.7b02478,37.03987857
ACETYLCHOLINE CHLORIDE,imidazole,0,0.25,0.75,0,0,0,1,0,0,343.15,-11.42331607,-6.781421172,0,1.5,0.75,0.003023983691,0.6724290274,0,0,4,1.75,0.5,0,0,0,0,0,0.25,0,0,0,0,0,0,0,test,35.77,10.1021/acs.iecr.7b02478,28.34902824
ACETYLCHOLINE CHLORIDE,imidazole,0,0.25,0.75,0,0,0,1,0,0,353.15,-11.42331607,-6.781421172,0,1.5,0.75,0.003023983691,0.6724290274,0,0,4,1.75,0.5,0,0,0,0,0,0.25,0,0,0,0,0,0,0,test,25.74,10.1021/acs.iecr.7b02478,22.2298841
ACETYLCHOLINE CHLORIDE,imidazole,0,0.25,0.75,0,0,0,1,0,0,363.15,-11.42331607,-6.781421172,0,1.5,0.75,0.003023983691,0.6724290274,0,0,4,1.75,0.5,0,0,0,0,0,0.25,0,0,0,0,0,0,0,test,17.68,10.1021/acs.iecr.7b02478,18.53723327
ACETYLCHOLINE CHLORIDE,imidazole,0,0.333,0.667,0,0,0,1,0,0,303.15,-11.42331607,-6.781421172,0,1.666,0.667,0.002447286262,0.6688309226,0,0,4.332,1.667,0.666,0,0,0,0,0,0.333,0,0,0,0,0,0,0,test,5.16,10.1021/acs.iecr.7b02478,160.5298847
ACETYLCHOLINE CHLORIDE,imidazole,0,0.333,0.667,0,0,0,1,0,0,313.15,-11.42331607,-6.781421172,0,1.666,0.667,0.002447286262,0.6688309226,0,0,4.332,1.667,0.666,0,0,0,0,0,0.333,0,0,0,0,0,0,0,test,2.31,10.1021/acs.iecr.7b02478,105.3302228
ACETYLCHOLINE CHLORIDE,imidazole,0,0.333,0.667,0,0,0,1,0,0,333.15,-11.42331607,-6.781421172,0,1.666,0.667,0.002447286262,0.6688309226,0,0,4.332,1.667,0.666,0,0,0,0,0,0.333,0,0,0,0,0,0,0,test,0.65,10.1021/acs.iecr.7b02478,70.6112116
ACETYLCHOLINE CHLORIDE,imidazole,0,0.333,0.667,0,0,0,1,0,0,343.15,-11.42331607,-6.781421172,0,1.666,0.667,0.002447286262,0.6688309226,0,0,4.332,1.667,0.666,0,0,0,0,0,0.333,0,0,0,0,0,0,0,test,0.22,10.1021/acs.iecr.7b02478,54.14285778
ACETYLCHOLINE CHLORIDE,imidazole,0,0.333,0.667,0,0,0,1,0,0,353.15,-11.42331607,-6.781421172,0,1.666,0.667,0.002447286262,0.6688309226,0,0,4.332,1.667,0.666,0,0,0,0,0,0.333,0,0,0,0,0,0,0,test,0.15,10.1021/acs.iecr.7b02478,42.45610973
ACETYLCHOLINE CHLORIDE,imidazole,0,0.333,0.667,0,0,0,1,0,0,363.15,-11.42331607,-6.781421172,0,1.666,0.667,0.002447286262,0.6688309226,0,0,4.332,1.667,0.666,0,0,0,0,0,0.333,0,0,0,0,0,0,0,test,0.13,10.1021/acs.iecr.7b02478,33.40637411
ACETYLCHOLINE CHLORIDE,imidazole,0,0.4,0.6,0,0,0,1,0,0,303.15,-11.42331607,-6.781421172,0,1.8,0.6,0.002120470568,0.6668496796,0,0,4.6,1.6,0.8,0,0,0,0,0,0.4,0,0,0,0,0,0,0,test,6.81,10.1021/acs.iecr.7b02478,181.5816872
ACETYLCHOLINE CHLORIDE,imidazole,0,0.4,0.6,0,0,0,1,0,0,313.15,-11.42331607,-6.781421172,0,1.8,0.6,0.002120470568,0.6668496796,0,0,4.6,1.6,0.8,0,0,0,0,0,0.4,0,0,0,0,0,0,0,test,5.1,10.1021/acs.iecr.7b02478,128.0765794
ACETYLCHOLINE CHLORIDE,imidazole,0,0.4,0.6,0,0,0,1,0,0,323.15,-11.42331607,-6.781421172,0,1.8,0.6,0.002120470568,0.6668496796,0,0,4.6,1.6,0.8,0,0,0,0,0,0.4,0,0,0,0,0,0,0,test,3.52,10.1021/acs.iecr.7b02478,105.8761201
ACETYLCHOLINE CHLORIDE,imidazole,0,0.4,0.6,0,0,0,1,0,0,333.15,-11.42331607,-6.781421172,0,1.8,0.6,0.002120470568,0.6668496796,0,0,4.6,1.6,0.8,0,0,0,0,0,0.4,0,0,0,0,0,0,0,test,1.23,10.1021/acs.iecr.7b02478,85.34650741
ACETYLCHOLINE CHLORIDE,imidazole,0,0.4,0.6,0,0,0,1,0,0,343.15,-11.42331607,-6.781421172,0,1.8,0.6,0.002120470568,0.6668496796,0,0,4.6,1.6,0.8,0,0,0,0,0,0.4,0,0,0,0,0,0,0,test,0.78,10.1021/acs.iecr.7b02478,69.45319551
ACETYLCHOLINE CHLORIDE,imidazole,0,0.4,0.6,0,0,0,1,0,0,353.15,-11.42331607,-6.781421172,0,1.8,0.6,0.002120470568,0.6668496796,0,0,4.6,1.6,0.8,0,0,0,0,0,0.4,0,0,0,0,0,0,0,test,0.56,10.1021/acs.iecr.7b02478,55.32321736
ACETYLCHOLINE CHLORIDE,imidazole,0,0.4,0.6,0,0,0,1,0,0,363.15,-11.42331607,-6.781421172,0,1.8,0.6,0.002120470568,0.6668496796,0,0,4.6,1.6,0.8,0,0,0,0,0,0.4,0,0,0,0,0,0,0,test,0.24,10.1021/acs.iecr.7b02478,41.97837547
CHOLINE CHLORIDE,LEVULINIC ACID,0,0.25,0.75,0,0,0,1,0,0,293.15,-22.68236862,13.19763138,0,2.25,0,0.005013387455,0.3969822987,0,0,5,0.25,2.5,0,0,0,0,0,0.25,0,0,0,0,0,0,0,train,134.23,10.1016/j.molliq.2016.07.039,257.0009281
CHOLINE CHLORIDE,LEVULINIC ACID,0,0.25,0.75,0,0,0,1,0,0,303.15,-22.68236862,13.19763138,0,2.25,0,0.005013387455,0.3969822987,0,0,5,0.25,2.5,0,0,0,0,0,0.25,0,0,0,0,0,0,0,train,79.14,10.1016/j.molliq.2016.07.039,167.6585236
CHOLINE CHLORIDE,LEVULINIC ACID,0,0.25,0.75,0,0,0,1,0,0,313.15,-22.68236862,13.19763138,0,2.25,0,0.005013387455,0.3969822987,0,0,5,0.25,2.5,0,0,0,0,0,0.25,0,0,0,0,0,0,0,train,47.76,10.1016/j.molliq.2016.07.039,85.63463531
CHOLINE CHLORIDE,LEVULINIC ACID,0,0.25,0.75,0,0,0,1,0,0,323.15,-22.68236862,13.19763138,0,2.25,0,0.005013387455,0.3969822987,0,0,5,0.25,2.5,0,0,0,0,0,0.25,0,0,0,0,0,0,0,train,31.29,10.1016/j.molliq.2016.07.039,61.85301247
ACETYLCHOLINE CHLORIDE,LEVULINIC ACID,0,0.25,0.75,0,0,0,1,0,0,293.15,-11.42331607,13.19763138,0,2.25,0,0.003018987168,0.5223670518,0,0,5.5,0.25,2.75,0,0,0,0,0,0.25,0,0,0,0,0,0,0,test,164.52,10.1016/j.molliq.2016.07.039,268.4281481
ACETYLCHOLINE CHLORIDE,LEVULINIC ACID,0,0.25,0.75,0,0,0,1,0,0,303.15,-11.42331607,13.19763138,0,2.25,0,0.003018987168,0.5223670518,0,0,5.5,0.25,2.75,0,0,0,0,0,0.25,0,0,0,0,0,0,0,test,85.88,10.1016/j.molliq.2016.07.039,166.465908
ACETYLCHOLINE CHLORIDE,LEVULINIC ACID,0,0.25,0.75,0,0,0,1,0,0,313.15,-11.42331607,13.19763138,0,2.25,0,0.003018987168,0.5223670518,0,0,5.5,0.25,2.75,0,0,0,0,0,0.25,0,0,0,0,0,0,0,test,46.75,10.1016/j.molliq.2016.07.039,87.06908355
ACETYLCHOLINE CHLORIDE,LEVULINIC ACID,0,0.25,0.75,0,0,0,1,0,0,323.15,-11.42331607,13.19763138,0,2.25,0,0.003018987168,0.5223670518,0,0,5.5,0.25,2.75,0,0,0,0,0,0.25,0,0,0,0,0,0,0,test,31.58,10.1016/j.molliq.2016.07.039,66.61407805
ACETYLCHOLINE CHLORIDE,LEVULINIC ACID,0,0.25,0.75,0,0,0,1,0,0,333.15,-11.42331607,13.19763138,0,2.25,0,0.003018987168,0.5223670518,0,0,5.5,0.25,2.75,0,0,0,0,0,0.25,0,0,0,0,0,0,0,test,21.47,10.1016/j.molliq.2016.07.039,51.94631061
TETRAETHYLAMMONIUM CHLORIDE,LEVULINIC ACID,0,0.25,0.75,0,0,0,1,0,0,293.15,-8.783789791,13.19763138,0,2,0,0.005631468183,0.2859289781,0,0,5.75,0.25,2.25,0,0,0,0,0,0.25,0,0,0,0,0,0,0,train,130.07,10.1016/j.molliq.2016.07.039,122.9495541
TETRAETHYLAMMONIUM CHLORIDE,LEVULINIC ACID,0,0.25,0.75,0,0,0,1,0,0,303.15,-8.783789791,13.19763138,0,2,0,0.005631468183,0.2859289781,0,0,5.75,0.25,2.25,0,0,0,0,0,0.25,0,0,0,0,0,0,0,train,69.81,10.1016/j.molliq.2016.07.039,82.6546966
TETRAETHYLAMMONIUM CHLORIDE,LEVULINIC ACID,0,0.25,0.75,0,0,0,1,0,0,313.15,-8.783789791,13.19763138,0,2,0,0.005631468183,0.2859289781,0,0,5.75,0.25,2.25,0,0,0,0,0,0.25,0,0,0,0,0,0,0,train,39.07,10.1016/j.molliq.2016.07.039,41.97510887
TETRAETHYLAMMONIUM CHLORIDE,LEVULINIC ACID,0,0.25,0.75,0,0,0,1,0,0,333.15,-8.783789791,13.19763138,0,2,0,0.005631468183,0.2859289781,0,0,5.75,0.25,2.25,0,0,0,0,0,0.25,0,0,0,0,0,0,0,train,18.71,10.1016/j.molliq.2016.07.039,23.27849135
TETRAETHYLAMMONIUM BROMIDE,LEVULINIC ACID,0,0.25,0.75,0,0,0,1,0,0,293.15,-8.783789791,13.19763138,0,2,0,0.0056551604,0.214597555,0,0,5.75,0.25,2.25,0,0,0,0,0,0,0,0,0,0,0,0,0.25,train,148.95,10.1016/j.molliq.2016.07.039,99.45650816
TETRAETHYLAMMONIUM BROMIDE,LEVULINIC ACID,0,0.25,0.75,0,0,0,1,0,0,303.15,-8.783789791,13.19763138,0,2,0,0.0056551604,0.214597555,0,0,5.75,0.25,2.25,0,0,0,0,0,0,0,0,0,0,0,0,0.25,train,76.98,10.1016/j.molliq.2016.07.039,69.27349341
TETRAETHYLAMMONIUM BROMIDE,LEVULINIC ACID,0,0.25,0.75,0,0,0,1,0,0,313.15,-8.783789791,13.19763138,0,2,0,0.0056551604,0.214597555,0,0,5.75,0.25,2.25,0,0,0,0,0,0,0,0,0,0,0,0,0.25,train,42.42,10.1016/j.molliq.2016.07.039,36.97680917
TETRAETHYLAMMONIUM BROMIDE,LEVULINIC ACID,0,0.25,0.75,0,0,0,1,0,0,323.15,-8.783789791,13.19763138,0,2,0,0.0056551604,0.214597555,0,0,5.75,0.25,2.25,0,0,0,0,0,0,0,0,0,0,0,0,0.25,train,28.81,10.1016/j.molliq.2016.07.039,27.74852625
TETRAETHYLAMMONIUM BROMIDE,LEVULINIC ACID,0,0.25,0.75,0,0,0,1,0,0,333.15,-8.783789791,13.19763138,0,2,0,0.0056551604,0.214597555,0,0,5.75,0.25,2.25,0,0,0,0,0,0,0,0,0,0,0,0,0.25,train,19.74,10.1016/j.molliq.2016.07.039,22.24551907
Tetrabutylammonium chloride,LEVULINIC ACID,0,0.25,0.75,0,0,0,1,0,0,293.15,12.33242042,13.19763138,0,2,0,0.001932103637,0.5219931414,0,0,7.75,0.25,2.25,0,0,0,0,0,0.25,0,0,0,0,0,0,0,train,121.68,10.1016/j.molliq.2016.07.039,171.4077148
Tetrabutylammonium chloride,LEVULINIC ACID,0,0.25,0.75,0,0,0,1,0,0,303.15,12.33242042,13.19763138,0,2,0,0.001932103637,0.5219931414,0,0,7.75,0.25,2.25,0,0,0,0,0,0.25,0,0,0,0,0,0,0,train,65.59,10.1016/j.molliq.2016.07.039,113.7301935
Tetrabutylammonium chloride,LEVULINIC ACID,0,0.25,0.75,0,0,0,1,0,0,313.15,12.33242042,13.19763138,0,2,0,0.001932103637,0.5219931414,0,0,7.75,0.25,2.25,0,0,0,0,0,0.25,0,0,0,0,0,0,0,train,36.66,10.1016/j.molliq.2016.07.039,58.92341413
Tetrabutylammonium chloride,LEVULINIC ACID,0,0.25,0.75,0,0,0,1,0,0,323.15,12.33242042,13.19763138,0,2,0,0.001932103637,0.5219931414,0,0,7.75,0.25,2.25,0,0,0,0,0,0.25,0,0,0,0,0,0,0,train,25.46,10.1016/j.molliq.2016.07.039,46.29671023
Tetrabutylammonium chloride,LEVULINIC ACID,0,0.25,0.75,0,0,0,1,0,0,333.15,12.33242042,13.19763138,0,2,0,0.001932103637,0.5219931414,0,0,7.75,0.25,2.25,0,0,0,0,0,0.25,0,0,0,0,0,0,0,train,17.47,10.1016/j.molliq.2016.07.039,39.58103206
Tetrabutylammonium bromide,LEVULINIC ACID,0,0.25,0.75,0,0,0,1,0,0,293.15,12.33242042,13.19763138,0,2,0,0.001933552343,0.4190470238,0,0,7.75,0.25,2.25,0,0,0,0,0,0,0,0,0,0,0,0,0.25,train,376.5,10.1016/j.molliq.2016.07.039,245.6568854
Tetrabutylammonium bromide,LEVULINIC ACID,0,0.25,0.75,0,0,0,1,0,0,303.15,12.33242042,13.19763138,0,2,0,0.001933552343,0.4190470238,0,0,7.75,0.25,2.25,0,0,0,0,0,0,0,0,0,0,0,0,0.25,train,175.1,10.1016/j.molliq.2016.07.039,174.1279544
Tetrabutylammonium bromide,LEVULINIC ACID,0,0.25,0.75,0,0,0,1,0,0,313.15,12.33242042,13.19763138,0,2,0,0.001933552343,0.4190470238,0,0,7.75,0.25,2.25,0,0,0,0,0,0,0,0,0,0,0,0,0.25,train,93.88,10.1016/j.molliq.2016.07.039,92.24392826
Tetrabutylammonium bromide,LEVULINIC ACID,0,0.25,0.75,0,0,0,1,0,0,323.15,12.33242042,13.19763138,0,2,0,0.001933552343,0.4190470238,0,0,7.75,0.25,2.25,0,0,0,0,0,0,0,0,0,0,0,0,0.25,train,53.38,10.1016/j.molliq.2016.07.039,67.81044792
Tetrabutylammonium bromide,LEVULINIC ACID,0,0.25,0.75,0,0,0,1,0,0,333.15,12.33242042,13.19763138,0,2,0,0.001933552343,0.4190470238,0,0,7.75,0.25,2.25,0,0,0,0,0,0,0,0,0,0,0,0,0.25,train,33.85,10.1016/j.molliq.2016.07.039,52.46522521
Trimethylamine hydrochloride,LEVULINIC ACID,0,0.25,0.75,0,0,0,1,0,0,293.15,-21.98142117,13.19763138,0,2,0,0.008441737418,0.3204017985,0,0,4.5,0.25,2.25,0,0,0,0,0,0.25,0,0,0,0,0,0,0,train,74.02,10.1016/j.molliq.2016.07.039,170.5087577
Trimethylamine hydrochloride,LEVULINIC ACID,0,0.25,0.75,0,0,0,1,0,0,303.15,-21.98142117,13.19763138,0,2,0,0.008441737418,0.3204017985,0,0,4.5,0.25,2.25,0,0,0,0,0,0.25,0,0,0,0,0,0,0,train,42.25,10.1016/j.molliq.2016.07.039,111.8294996
Trimethylamine hydrochloride,LEVULINIC ACID,0,0.25,0.75,0,0,0,1,0,0,313.15,-21.98142117,13.19763138,0,2,0,0.008441737418,0.3204017985,0,0,4.5,0.25,2.25,0,0,0,0,0,0.25,0,0,0,0,0,0,0,train,25.57,10.1016/j.molliq.2016.07.039,57.39593935
Trimethylamine hydrochloride,LEVULINIC ACID,0,0.25,0.75,0,0,0,1,0,0,323.15,-21.98142117,13.19763138,0,2,0,0.008441737418,0.3204017985,0,0,4.5,0.25,2.25,0,0,0,0,0,0.25,0,0,0,0,0,0,0,train,17.71,10.1016/j.molliq.2016.07.039,41.45649408
Trimethylamine hydrochloride,LEVULINIC ACID,0,0.25,0.75,0,0,0,1,0,0,333.15,-21.98142117,13.19763138,0,2,0,0.008441737418,0.3204017985,0,0,4.5,0.25,2.25,0,0,0,0,0,0.25,0,0,0,0,0,0,0,train,12.7,10.1016/j.molliq.2016.07.039,30.47478514
Ethylamine hydrochloride,Trifluoroacetamide,0,0.4,0.6,0,0,0,1,0,0,313.15,-24.62094745,-6.680947448,0,3.2,0,0.00901449278,0.2694761584,0,0,2,1,0.6,1.8,0,0,0,0,0.4,0,0,0,0,0,0,0,train,256,10.1002/cphc.200500489,76.7122516
Ethylamine hydrochloride,acetamide,0,0.4,0.6,0,0,0,1,0,0,313.15,-24.62094745,-6.680947448,0,3.8,0,0.01813328926,0.1678425039,0,0,2,1,0.6,0,0,0,0,0,0.4,0,0,0,0,0,0,0,train,64,10.1002/cphc.200500489,84.88024548
Ethylamine hydrochloride,urea,0,0.4,0.6,0,0,0,1,0,0,313.15,-24.62094745,7.672444172,0,3.2,1.8,0.01852029685,0.1660220819,0,0,1.4,1.6,0.6,0,0,0,0,0,0.4,0,0,0,0,0,0,0,train,128,10.1002/cphc.200500489,153.3979541
CHOLINE CHLORIDE,Trifluoroacetamide,0,0.333,0.667,0,0,0,1,0,0,313.15,-22.68236862,-6.680947448,0,2.333,0,0.004090789769,0.5006941588,0,0,2.999,1,1,2.001,0,0,0,0,0.333,0,0,0,0,0,0,0,test,77,10.1002/cphc.200500489,72.20155619
CHOLINE CHLORIDE,urea,0,0.333,0.667,0,0,0,1,0,0,313.15,-22.68236862,7.672444172,0,2.333,2.001,0.005476268057,0.4625945224,0,0,2.332,1.667,1,0,0,0,0,0,0.333,0,0,0,0,0,0,0,train,169,10.1002/cphc.200500489,181.4056892
Allyltriphenylphosphonium bromide,DIETHYLENE GLYCOL,0,0.2,0.8,0,0,0,1,0,0,293.15,118.9700518,-13.3618949,0,3.8,0,0.001609837902,0.5896536173,0,0,7.4,0,2.4,0,0,0,0.2,0,0,0,0,0,0,0,0,0.2,train,213.18,10.1016/j.molliq.2017.06.024,154.5840806
Allyltriphenylphosphonium bromide,DIETHYLENE GLYCOL,0,0.2,0.8,0,0,0,1,0,0,298.15,118.9700518,-13.3618949,0,3.8,0,0.001609837902,0.5896536173,0,0,7.4,0,2.4,0,0,0,0.2,0,0,0,0,0,0,0,0,0.2,train,150.76,10.1016/j.molliq.2017.06.024,115.5383081
Allyltriphenylphosphonium bromide,DIETHYLENE GLYCOL,0,0.2,0.8,0,0,0,1,0,0,303.15,118.9700518,-13.3618949,0,3.8,0,0.001609837902,0.5896536173,0,0,7.4,0,2.4,0,0,0,0.2,0,0,0,0,0,0,0,0,0.2,train,109.11,10.1016/j.molliq.2017.06.024,102.9273198
Allyltriphenylphosphonium bromide,DIETHYLENE GLYCOL,0,0.2,0.8,0,0,0,1,0,0,308.15,118.9700518,-13.3618949,0,3.8,0,0.001609837902,0.5896536173,0,0,7.4,0,2.4,0,0,0,0.2,0,0,0,0,0,0,0,0,0.2,train,81.109,10.1016/j.molliq.2017.06.024,83.5958285
Allyltriphenylphosphonium bromide,DIETHYLENE GLYCOL,0,0.2,0.8,0,0,0,1,0,0,313.15,118.9700518,-13.3618949,0,3.8,0,0.001609837902,0.5896536173,0,0,7.4,0,2.4,0,0,0,0.2,0,0,0,0,0,0,0,0,0.2,train,61.797,10.1016/j.molliq.2017.06.024,51.51917879
Allyltriphenylphosphonium bromide,DIETHYLENE GLYCOL,0,0.2,0.8,0,0,0,1,0,0,318.15,118.9700518,-13.3618949,0,3.8,0,0.001609837902,0.5896536173,0,0,7.4,0,2.4,0,0,0,0.2,0,0,0,0,0,0,0,0,0.2,train,47.982,10.1016/j.molliq.2017.06.024,44.53161165
Allyltriphenylphosphonium bromide,DIETHYLENE GLYCOL,0,0.2,0.8,0,0,0,1,0,0,323.15,118.9700518,-13.3618949,0,3.8,0,0.001609837902,0.5896536173,0,0,7.4,0,2.4,0,0,0,0.2,0,0,0,0,0,0,0,0,0.2,train,37.868,10.1016/j.molliq.2017.06.024,38.66786168
Allyltriphenylphosphonium bromide,DIETHYLENE GLYCOL,0,0.2,0.8,0,0,0,1,0,0,328.15,118.9700518,-13.3618949,0,3.8,0,0.001609837902,0.5896536173,0,0,7.4,0,2.4,0,0,0,0.2,0,0,0,0,0,0,0,0,0.2,train,30.342,10.1016/j.molliq.2017.06.024,35.89589001
Allyltriphenylphosphonium bromide,DIETHYLENE GLYCOL,0,0.2,0.8,0,0,0,1,0,0,333.15,118.9700518,-13.3618949,0,3.8,0,0.001609837902,0.5896536173,0,0,7.4,0,2.4,0,0,0,0.2,0,0,0,0,0,0,0,0,0.2,train,24.722,10.1016/j.molliq.2017.06.024,28.48640855
Allyltriphenylphosphonium bromide,DIETHYLENE GLYCOL,0,0.2,0.8,0,0,0,1,0,0,338.15,118.9700518,-13.3618949,0,3.8,0,0.001609837902,0.5896536173,0,0,7.4,0,2.4,0,0,0,0.2,0,0,0,0,0,0,0,0,0.2,train,20.402,10.1016/j.molliq.2017.06.024,26.15749636
Allyltriphenylphosphonium bromide,DIETHYLENE GLYCOL,0,0.2,0.8,0,0,0,1,0,0,343.15,118.9700518,-13.3618949,0,3.8,0,0.001609837902,0.5896536173,0,0,7.4,0,2.4,0,0,0,0.2,0,0,0,0,0,0,0,0,0.2,train,17.139,10.1016/j.molliq.2017.06.024,21.91721795
Allyltriphenylphosphonium bromide,DIETHYLENE GLYCOL,0,0.091,0.909,0,0,0,1,0,0,293.15,118.9700518,-13.3618949,0,3.909,0,0.002860847533,0.5028114545,0,0,5.547,0,2.727,0,0,0,0.091,0,0,0,0,0,0,0,0,0.091,train,70.916,10.1016/j.molliq.2017.06.024,90.84172225
Allyltriphenylphosphonium bromide,DIETHYLENE GLYCOL,0,0.091,0.909,0,0,0,1,0,0,298.15,118.9700518,-13.3618949,0,3.909,0,0.002860847533,0.5028114545,0,0,5.547,0,2.727,0,0,0,0.091,0,0,0,0,0,0,0,0,0.091,train,53.415,10.1016/j.molliq.2017.06.024,65.85034153
Allyltriphenylphosphonium bromide,DIETHYLENE GLYCOL,0,0.091,0.909,0,0,0,1,0,0,303.15,118.9700518,-13.3618949,0,3.909,0,0.002860847533,0.5028114545,0,0,5.547,0,2.727,0,0,0,0.091,0,0,0,0,0,0,0,0,0.091,train,41.112,10.1016/j.molliq.2017.06.024,59.24010353
Allyltriphenylphosphonium bromide,DIETHYLENE GLYCOL,0,0.091,0.909,0,0,0,1,0,0,308.15,118.9700518,-13.3618949,0,3.909,0,0.002860847533,0.5028114545,0,0,5.547,0,2.727,0,0,0,0.091,0,0,0,0,0,0,0,0,0.091,train,32.268,10.1016/j.molliq.2017.06.024,47.60552291
Allyltriphenylphosphonium bromide,DIETHYLENE GLYCOL,0,0.091,0.909,0,0,0,1,0,0,313.15,118.9700518,-13.3618949,0,3.909,0,0.002860847533,0.5028114545,0,0,5.547,0,2.727,0,0,0,0.091,0,0,0,0,0,0,0,0,0.091,train,25.802,10.1016/j.molliq.2017.06.024,28.47720733
Allyltriphenylphosphonium bromide,DIETHYLENE GLYCOL,0,0.091,0.909,0,0,0,1,0,0,318.15,118.9700518,-13.3618949,0,3.909,0,0.002860847533,0.5028114545,0,0,5.547,0,2.727,0,0,0,0.091,0,0,0,0,0,0,0,0,0.091,train,20.961,10.1016/j.molliq.2017.06.024,23.76581793
Allyltriphenylphosphonium bromide,DIETHYLENE GLYCOL,0,0.091,0.909,0,0,0,1,0,0,323.15,118.9700518,-13.3618949,0,3.909,0,0.002860847533,0.5028114545,0,0,5.547,0,2.727,0,0,0,0.091,0,0,0,0,0,0,0,0,0.091,train,17.268,10.1016/j.molliq.2017.06.024,19.97500721
Allyltriphenylphosphonium bromide,DIETHYLENE GLYCOL,0,0.091,0.909,0,0,0,1,0,0,328.15,118.9700518,-13.3618949,0,3.909,0,0.002860847533,0.5028114545,0,0,5.547,0,2.727,0,0,0,0.091,0,0,0,0,0,0,0,0,0.091,train,14.431,10.1016/j.molliq.2017.06.024,18.66880086
Allyltriphenylphosphonium bromide,DIETHYLENE GLYCOL,0,0.091,0.909,0,0,0,1,0,0,333.15,118.9700518,-13.3618949,0,3.909,0,0.002860847533,0.5028114545,0,0,5.547,0,2.727,0,0,0,0.091,0,0,0,0,0,0,0,0,0.091,train,12.176,10.1016/j.molliq.2017.06.024,15.36752499
Allyltriphenylphosphonium bromide,DIETHYLENE GLYCOL,0,0.091,0.909,0,0,0,1,0,0,338.15,118.9700518,-13.3618949,0,3.909,0,0.002860847533,0.5028114545,0,0,5.547,0,2.727,0,0,0,0.091,0,0,0,0,0,0,0,0,0.091,train,10.39,10.1016/j.molliq.2017.06.024,13.56811075
Allyltriphenylphosphonium bromide,DIETHYLENE GLYCOL,0,0.059,0.941,0,0,0,1,0,0,293.15,118.9700518,-13.3618949,0,3.941,0,0.003726312448,0.4550706315,0,0,5.003,0,2.823,0,0,0,0.059,0,0,0,0,0,0,0,0,0.059,train,57.19,10.1016/j.molliq.2017.06.024,65.73415619
Allyltriphenylphosphonium bromide,DIETHYLENE GLYCOL,0,0.059,0.941,0,0,0,1,0,0,298.15,118.9700518,-13.3618949,0,3.941,0,0.003726312448,0.4550706315,0,0,5.003,0,2.823,0,0,0,0.059,0,0,0,0,0,0,0,0,0.059,train,43.59,10.1016/j.molliq.2017.06.024,49.44694168
Allyltriphenylphosphonium bromide,DIETHYLENE GLYCOL,0,0.059,0.941,0,0,0,1,0,0,303.15,118.9700518,-13.3618949,0,3.941,0,0.003726312448,0.4550706315,0,0,5.003,0,2.823,0,0,0,0.059,0,0,0,0,0,0,0,0,0.059,train,33.68,10.1016/j.molliq.2017.06.024,44.48332198
Allyltriphenylphosphonium bromide,DIETHYLENE GLYCOL,0,0.059,0.941,0,0,0,1,0,0,308.15,118.9700518,-13.3618949,0,3.941,0,0.003726312448,0.4550706315,0,0,5.003,0,2.823,0,0,0,0.059,0,0,0,0,0,0,0,0,0.059,train,26.69,10.1016/j.molliq.2017.06.024,36.29837324
Allyltriphenylphosphonium bromide,DIETHYLENE GLYCOL,0,0.059,0.941,0,0,0,1,0,0,313.15,118.9700518,-13.3618949,0,3.941,0,0.003726312448,0.4550706315,0,0,5.003,0,2.823,0,0,0,0.059,0,0,0,0,0,0,0,0,0.059,train,21.74,10.1016/j.molliq.2017.06.024,21.31276919
Allyltriphenylphosphonium bromide,DIETHYLENE GLYCOL,0,0.059,0.941,0,0,0,1,0,0,318.15,118.9700518,-13.3618949,0,3.941,0,0.003726312448,0.4550706315,0,0,5.003,0,2.823,0,0,0,0.059,0,0,0,0,0,0,0,0,0.059,train,17.83,10.1016/j.molliq.2017.06.024,17.84809344
Allyltriphenylphosphonium bromide,DIETHYLENE GLYCOL,0,0.059,0.941,0,0,0,1,0,0,323.15,118.9700518,-13.3618949,0,3.941,0,0.003726312448,0.4550706315,0,0,5.003,0,2.823,0,0,0,0.059,0,0,0,0,0,0,0,0,0.059,train,14.79,10.1016/j.molliq.2017.06.024,15.11974524
Allyltriphenylphosphonium bromide,DIETHYLENE GLYCOL,0,0.059,0.941,0,0,0,1,0,0,328.15,118.9700518,-13.3618949,0,3.941,0,0.003726312448,0.4550706315,0,0,5.003,0,2.823,0,0,0,0.059,0,0,0,0,0,0,0,0,0.059,train,12.43,10.1016/j.molliq.2017.06.024,14.18451663
Allyltriphenylphosphonium bromide,DIETHYLENE GLYCOL,0,0.059,0.941,0,0,0,1,0,0,333.15,118.9700518,-13.3618949,0,3.941,0,0.003726312448,0.4550706315,0,0,5.003,0,2.823,0,0,0,0.059,0,0,0,0,0,0,0,0,0.059,train,10.57,10.1016/j.molliq.2017.06.024,11.96453393
Allyltriphenylphosphonium bromide,DIETHYLENE GLYCOL,0,0.059,0.941,0,0,0,1,0,0,338.15,118.9700518,-13.3618949,0,3.941,0,0.003726312448,0.4550706315,0,0,5.003,0,2.823,0,0,0,0.059,0,0,0,0,0,0,0,0,0.059,train,9.082,10.1016/j.molliq.2017.06.024,10.64491779
Allyltriphenylphosphonium bromide,DIETHYLENE GLYCOL,0,0.059,0.941,0,0,0,1,0,0,343.15,118.9700518,-13.3618949,0,3.941,0,0.003726312448,0.4550706315,0,0,5.003,0,2.823,0,0,0,0.059,0,0,0,0,0,0,0,0,0.059,train,7.87,10.1016/j.molliq.2017.06.024,9.029433492
Allyltriphenylphosphonium bromide,TRIETHYLENE GLYCOL,0,0.2,0.8,0,0,0,1,0,0,293.15,118.9700518,-14.06284234,0,3,0,0.001522297525,0.4495844333,0,0,9,0,3.2,0,0,0,0.2,0,0,0,0,0,0,0,0,0.2,train,233.75,10.1016/j.molliq.2017.06.024,133.0636807
Allyltriphenylphosphonium bromide,TRIETHYLENE GLYCOL,0,0.2,0.8,0,0,0,1,0,0,298.15,118.9700518,-14.06284234,0,3,0,0.001522297525,0.4495844333,0,0,9,0,3.2,0,0,0,0.2,0,0,0,0,0,0,0,0,0.2,train,166.52,10.1016/j.molliq.2017.06.024,98.225871
Allyltriphenylphosphonium bromide,TRIETHYLENE GLYCOL,0,0.2,0.8,0,0,0,1,0,0,303.15,118.9700518,-14.06284234,0,3,0,0.001522297525,0.4495844333,0,0,9,0,3.2,0,0,0,0.2,0,0,0,0,0,0,0,0,0.2,train,121.64,10.1016/j.molliq.2017.06.024,88.82289183
Allyltriphenylphosphonium bromide,TRIETHYLENE GLYCOL,0,0.2,0.8,0,0,0,1,0,0,308.15,118.9700518,-14.06284234,0,3,0,0.001522297525,0.4495844333,0,0,9,0,3.2,0,0,0,0.2,0,0,0,0,0,0,0,0,0.2,train,90.906,10.1016/j.molliq.2017.06.024,71.66987122
Allyltriphenylphosphonium bromide,TRIETHYLENE GLYCOL,0,0.2,0.8,0,0,0,1,0,0,313.15,118.9700518,-14.06284234,0,3,0,0.001522297525,0.4495844333,0,0,9,0,3.2,0,0,0,0.2,0,0,0,0,0,0,0,0,0.2,train,69.365,10.1016/j.molliq.2017.06.024,50.69536321
Allyltriphenylphosphonium bromide,TRIETHYLENE GLYCOL,0,0.2,0.8,0,0,0,1,0,0,318.15,118.9700518,-14.06284234,0,3,0,0.001522297525,0.4495844333,0,0,9,0,3.2,0,0,0,0.2,0,0,0,0,0,0,0,0,0.2,train,53.992,10.1016/j.molliq.2017.06.024,43.72425994
Allyltriphenylphosphonium bromide,TRIETHYLENE GLYCOL,0,0.2,0.8,0,0,0,1,0,0,323.15,118.9700518,-14.06284234,0,3,0,0.001522297525,0.4495844333,0,0,9,0,3.2,0,0,0,0.2,0,0,0,0,0,0,0,0,0.2,train,42.727,10.1016/j.molliq.2017.06.024,38.00119097
Allyltriphenylphosphonium bromide,TRIETHYLENE GLYCOL,0,0.2,0.8,0,0,0,1,0,0,328.15,118.9700518,-14.06284234,0,3,0,0.001522297525,0.4495844333,0,0,9,0,3.2,0,0,0,0.2,0,0,0,0,0,0,0,0,0.2,train,34.352,10.1016/j.molliq.2017.06.024,35.27701073
Allyltriphenylphosphonium bromide,TRIETHYLENE GLYCOL,0,0.2,0.8,0,0,0,1,0,0,333.15,118.9700518,-14.06284234,0,3,0,0.001522297525,0.4495844333,0,0,9,0,3.2,0,0,0,0.2,0,0,0,0,0,0,0,0,0.2,train,28.074,10.1016/j.molliq.2017.06.024,26.98024531
Allyltriphenylphosphonium bromide,TRIETHYLENE GLYCOL,0,0.2,0.8,0,0,0,1,0,0,338.15,118.9700518,-14.06284234,0,3,0,0.001522297525,0.4495844333,0,0,9,0,3.2,0,0,0,0.2,0,0,0,0,0,0,0,0,0.2,train,23.177,10.1016/j.molliq.2017.06.024,24.15235134
Allyltriphenylphosphonium bromide,TRIETHYLENE GLYCOL,0,0.2,0.8,0,0,0,1,0,0,343.15,118.9700518,-14.06284234,0,3,0,0.001522297525,0.4495844333,0,0,9,0,3.2,0,0,0,0.2,0,0,0,0,0,0,0,0,0.2,train,19.402,10.1016/j.molliq.2017.06.024,20.57578155
Allyltriphenylphosphonium bromide,TRIETHYLENE GLYCOL,0,0.091,0.909,0,0,0,1,0,0,293.15,118.9700518,-14.06284234,0,3,0,0.002534403539,0.340377279,0,0,7.365,0,3.636,0,0,0,0.091,0,0,0,0,0,0,0,0,0.091,train,95.287,10.1016/j.molliq.2017.06.024,74.69641366
Allyltriphenylphosphonium bromide,TRIETHYLENE GLYCOL,0,0.091,0.909,0,0,0,1,0,0,298.15,118.9700518,-14.06284234,0,3,0,0.002534403539,0.340377279,0,0,7.365,0,3.636,0,0,0,0.091,0,0,0,0,0,0,0,0,0.091,train,71.692,10.1016/j.molliq.2017.06.024,53.21095205
Allyltriphenylphosphonium bromide,TRIETHYLENE GLYCOL,0,0.091,0.909,0,0,0,1,0,0,303.15,118.9700518,-14.06284234,0,3,0,0.002534403539,0.340377279,0,0,7.365,0,3.636,0,0,0,0.091,0,0,0,0,0,0,0,0,0.091,train,54.826,10.1016/j.molliq.2017.06.024,48.92022683
Allyltriphenylphosphonium bromide,TRIETHYLENE GLYCOL,0,0.091,0.909,0,0,0,1,0,0,308.15,118.9700518,-14.06284234,0,3,0,0.002534403539,0.340377279,0,0,7.365,0,3.636,0,0,0,0.091,0,0,0,0,0,0,0,0,0.091,train,42.757,10.1016/j.molliq.2017.06.024,39.66956348
Allyltriphenylphosphonium bromide,TRIETHYLENE GLYCOL,0,0.091,0.909,0,0,0,1,0,0,313.15,118.9700518,-14.06284234,0,3,0,0.002534403539,0.340377279,0,0,7.365,0,3.636,0,0,0,0.091,0,0,0,0,0,0,0,0,0.091,train,33.94,10.1016/j.molliq.2017.06.024,27.05915274
Allyltriphenylphosphonium bromide,TRIETHYLENE GLYCOL,0,0.091,0.909,0,0,0,1,0,0,318.15,118.9700518,-14.06284234,0,3,0,0.002534403539,0.340377279,0,0,7.365,0,3.636,0,0,0,0.091,0,0,0,0,0,0,0,0,0.091,train,27.405,10.1016/j.molliq.2017.06.024,22.62036353
Allyltriphenylphosphonium bromide,TRIETHYLENE GLYCOL,0,0.091,0.909,0,0,0,1,0,0,323.15,118.9700518,-14.06284234,0,3,0,0.002534403539,0.340377279,0,0,7.365,0,3.636,0,0,0,0.091,0,0,0,0,0,0,0,0,0.091,train,22.423,10.1016/j.molliq.2017.06.024,19.2785145
Allyltriphenylphosphonium bromide,TRIETHYLENE GLYCOL,0,0.091,0.909,0,0,0,1,0,0,328.15,118.9700518,-14.06284234,0,3,0,0.002534403539,0.340377279,0,0,7.365,0,3.636,0,0,0,0.091,0,0,0,0,0,0,0,0,0.091,train,18.652,10.1016/j.molliq.2017.06.024,18.25620593
Allyltriphenylphosphonium bromide,TRIETHYLENE GLYCOL,0,0.091,0.909,0,0,0,1,0,0,333.15,118.9700518,-14.06284234,0,3,0,0.002534403539,0.340377279,0,0,7.365,0,3.636,0,0,0,0.091,0,0,0,0,0,0,0,0,0.091,train,15.645,10.1016/j.molliq.2017.06.024,14.90275083
Allyltriphenylphosphonium bromide,TRIETHYLENE GLYCOL,0,0.091,0.909,0,0,0,1,0,0,338.15,118.9700518,-14.06284234,0,3,0,0.002534403539,0.340377279,0,0,7.365,0,3.636,0,0,0,0.091,0,0,0,0,0,0,0,0,0.091,train,13.287,10.1016/j.molliq.2017.06.024,13.04508814
Allyltriphenylphosphonium bromide,TRIETHYLENE GLYCOL,0,0.091,0.909,0,0,0,1,0,0,343.15,118.9700518,-14.06284234,0,3,0,0.002534403539,0.340377279,0,0,7.365,0,3.636,0,0,0,0.091,0,0,0,0,0,0,0,0,0.091,train,11.402,10.1016/j.molliq.2017.06.024,11.03822282
Allyltriphenylphosphonium bromide,TRIETHYLENE GLYCOL,0,0.059,0.941,0,0,0,1,0,0,293.15,118.9700518,-14.06284234,0,3,0,0.003149667684,0.2965686321,0,0,6.885,0,3.764,0,0,0,0.059,0,0,0,0,0,0,0,0,0.059,train,76.631,10.1016/j.molliq.2017.06.024,66.08441416
Allyltriphenylphosphonium bromide,TRIETHYLENE GLYCOL,0,0.059,0.941,0,0,0,1,0,0,298.15,118.9700518,-14.06284234,0,3,0,0.003149667684,0.2965686321,0,0,6.885,0,3.764,0,0,0,0.059,0,0,0,0,0,0,0,0,0.059,train,57.941,10.1016/j.molliq.2017.06.024,46.65589081
Allyltriphenylphosphonium bromide,TRIETHYLENE GLYCOL,0,0.059,0.941,0,0,0,1,0,0,303.15,118.9700518,-14.06284234,0,3,0,0.003149667684,0.2965686321,0,0,6.885,0,3.764,0,0,0,0.059,0,0,0,0,0,0,0,0,0.059,train,44.819,10.1016/j.molliq.2017.06.024,42.89374035
Allyltriphenylphosphonium bromide,TRIETHYLENE GLYCOL,0,0.059,0.941,0,0,0,1,0,0,308.15,118.9700518,-14.06284234,0,3,0,0.003149667684,0.2965686321,0,0,6.885,0,3.764,0,0,0,0.059,0,0,0,0,0,0,0,0,0.059,train,35.259,10.1016/j.molliq.2017.06.024,35.31923565
Allyltriphenylphosphonium bromide,TRIETHYLENE GLYCOL,0,0.059,0.941,0,0,0,1,0,0,313.15,118.9700518,-14.06284234,0,3,0,0.003149667684,0.2965686321,0,0,6.885,0,3.764,0,0,0,0.059,0,0,0,0,0,0,0,0,0.059,train,28.277,10.1016/j.molliq.2017.06.024,24.85692787
Allyltriphenylphosphonium bromide,TRIETHYLENE GLYCOL,0,0.059,0.941,0,0,0,1,0,0,318.15,118.9700518,-14.06284234,0,3,0,0.003149667684,0.2965686321,0,0,6.885,0,3.764,0,0,0,0.059,0,0,0,0,0,0,0,0,0.059,train,22.986,10.1016/j.molliq.2017.06.024,20.77939209
Allyltriphenylphosphonium bromide,TRIETHYLENE GLYCOL,0,0.059,0.941,0,0,0,1,0,0,323.15,118.9700518,-14.06284234,0,3,0,0.003149667684,0.2965686321,0,0,6.885,0,3.764,0,0,0,0.059,0,0,0,0,0,0,0,0,0.059,train,18.966,10.1016/j.molliq.2017.06.024,17.70952139
Allyltriphenylphosphonium bromide,TRIETHYLENE GLYCOL,0,0.059,0.941,0,0,0,1,0,0,328.15,118.9700518,-14.06284234,0,3,0,0.003149667684,0.2965686321,0,0,6.885,0,3.764,0,0,0,0.059,0,0,0,0,0,0,0,0,0.059,train,15.865,10.1016/j.molliq.2017.06.024,16.72830268
