Repository: acid-design-lab/DESignSolvents

# DESignSolvents
1. DataAnalysis

2. MiningDescriptors

3. ML_MODELS

4. BEST_MODEL

File: VISCOSITY/viscosity_df_ML.csv (part 1 of 24)
,Component#1,Component#2,Component#3,X#1 (molar fraction),X#2 (molar fraction),X#3 (molar fraction),I,II,III,IV,V,"Temperature, K","Viscosity, cP",isomer_smiles#1,isomer_smiles#2,isomer_smiles#3,"VdWVolume, A^3#1","VdWVolume, A^3#2","VdWVolume, A^3#3",NumHeteroatoms,RingCount,InertialShapeFactor,SpherocityIndex,Metal_frac_gen,Li,C,N,O,F,Mg,Al,P,S,Cl,K,Cr,Fe,Co,Cu,Zn,Br,ind_syst
5,FERRIC CHLORIDE,Tetrabutylphosphonium bromide,0,0.333,0.667,0,1,0,0,0,0,313,7.153833802,[Cl-].[Cl-].[Cl-].[Fe+3],CCCC[P+](CCCC)(CCCC)CCCC.[Br-],,55.34707342,12.33242042,0,3.334,0,0.0004452,0.528695511,0.066331551,0,10.672,0,0,0,0,0,0.667,0,0.999,0,0,0.333,0,0,0,0.667,177
6,FERRIC CHLORIDE,Tetrabutylphosphonium bromide,0,0.333,0.667,0,1,0,0,0,0,323,6.716594774,[Cl-].[Cl-].[Cl-].[Fe+3],CCCC[P+](CCCC)(CCCC)CCCC.[Br-],,55.34707342,12.33242042,0,3.334,0,0.0004452,0.528695511,0.066331551,0,10.672,0,0,0,0,0,0.667,0,0.999,0,0,0.333,0,0,0,0.667,177
7,FERRIC CHLORIDE,Tetrabutylphosphonium bromide,0,0.333,0.667,0,1,0,0,0,0,333,6.008813185,[Cl-].[Cl-].[Cl-].[Fe+3],CCCC[P+](CCCC)(CCCC)CCCC.[Br-],,55.34707342,12.33242042,0,3.334,0,0.0004452,0.528695511,0.066331551,0,10.672,0,0,0,0,0,0.667,0,0.999,0,0,0.333,0,0,0,0.667,177
8,FERRIC CHLORIDE,Tetrabutylphosphonium bromide,0,0.333,0.667,0,1,0,0,0,0,343,5.497168225,[Cl-].[Cl-].[Cl-].[Fe+3],CCCC[P+](CCCC)(CCCC)CCCC.[Br-],,55.34707342,12.33242042,0,3.334,0,0.0004452,0.528695511,0.066331551,0,10.672,0,0,0,0,0,0.667,0,0.999,0,0,0.333,0,0,0,0.667,177
9,FERRIC CHLORIDE,Tetrabutylphosphonium bromide,0,0.333,0.667,0,1,0,0,0,0,353,4.852030264,[Cl-].[Cl-].[Cl-].[Fe+3],CCCC[P+](CCCC)(CCCC)CCCC.[Br-],,55.34707342,12.33242042,0,3.334,0,0.0004452,0.528695511,0.066331551,0,10.672,0,0,0,0,0,0.667,0,0.999,0,0,0.333,0,0,0,0.667,177
14,FERRIC CHLORIDE,Tetrabutylphosphonium bromide,0,0.4,0.6,0,1,0,0,0,0,343,6.063785209,[Cl-].[Cl-].[Cl-].[Fe+3],CCCC[P+](CCCC)(CCCC)CCCC.[Br-],,55.34707342,12.33242042,0,3.2,0,0.000444866,0.531619661,0.083199621,0,9.6,0,0,0,0,0,0.6,0,1.2,0,0,0.4,0,0,0,0.6,177
15,FERRIC CHLORIDE,Tetrabutylphosphonium bromide,0,0.4,0.6,0,1,0,0,0,0,353,5.288267031,[Cl-].[Cl-].[Cl-].[Fe+3],CCCC[P+](CCCC)(CCCC)CCCC.[Br-],,55.34707342,12.33242042,0,3.2,0,0.000444866,0.531619661,0.083199621,0,9.6,0,0,0,0,0,0.6,0,1.2,0,0,0.4,0,0,0,0.6,177
16,FERRIC CHLORIDE,Tetrabutylphosphonium bromide,0,0.4,0.6,0,1,0,0,0,0,363,4.644390899,[Cl-].[Cl-].[Cl-].[Fe+3],CCCC[P+](CCCC)(CCCC)CCCC.[Br-],,55.34707342,12.33242042,0,3.2,0,0.000444866,0.531619661,0.083199621,0,9.6,0,0,0,0,0,0.6,0,1.2,0,0,0.4,0,0,0,0.6,177
17,ALUMINUM CHLORIDE,Benzyltributylammonium chloride,0,0.667,0.333,0,1,0,0,0,0,298,2.549445171,[Al+3].[Cl-].[Cl-].[Cl-],CCCC[N+](CCCC)(CCCC)CC1=CC=CC=C1.[Cl-],,94.13945951,47.41099925,0,2.333,0.667,0.000455532,0.633443432,0.09333824,0,6.327,0.333,0,0,0,0.667,0,0,2.334,0,0,0,0,0,0,0,33
18,CUPRIC CHLORIDE,Benzyltributylammonium chloride,0,0.667,0.333,0,1,0,0,0,0,298,2.624668592,[Cl-].[Cl-].[Cu+2],CCCC[N+](CCCC)(CCCC)CC1=CC=CC=C1.[Cl-],,36.89804895,47.41099925,0,4.334,0,0.000613353,0.55342334,0.218981678,0,6.327,0.333,0,0,0,0,0,0,1.667,0,0,0,0,0.667,0,0,121
19,FERRIC CHLORIDE,Benzyltributylammonium chloride,0,0.667,0.333,0,1,0,0,0,0,298,2.694627181,[Cl-].[Cl-].[Cl-].[Fe+3],CCCC[N+](CCCC)(CCCC)CC1=CC=CC=C1.[Cl-],,55.34707342,47.41099925,0,2.333,0,0.000395157,0.636495774,0.175645983,0,6.327,0.333,0,0,0,0,0,0,2.334,0,0,0.667,0,0,0,0,175
20,Tin tetrachloride,Benzyltributylammonium chloride,0,0.667,0.333,0,1,0,0,0,0,298,2.681021529,[Sn+4].[Cl-].[Cl-].[Cl-].[Cl-],CCCC[N+](CCCC)(CCCC)CC1=CC=CC=C1.[Cl-],,73.7960979,47.41099925,0,3,0.667,0.000227766,0.740325017,0.285184972,0,6.327,0.333,0,0,0,0,0,0,3.001,0,0,0,0,0,0,0,318
21,zincchloride,Benzyltributylammonium chloride,0,0.667,0.333,0,1,0,0,0,0,298,2.602689685,[Cl-].[Cl-].[Zn+2],CCCC[N+](CCCC)(CCCC)CC1=CC=CC=C1.[Cl-],,36.89804895,47.41099925,0,3,0,0.000612164,0.55208307,0.223913311,0,6.327,0.333,0,0,0,0,0,0,1.667,0,0,0,0,0,0.667,0,394
22,1-Ethyl-3-methylimidazolium chloride,"1,2,4-TRIAZOLE",0,0.5,0.5,0,0,0,1,0,0,313.2,3.546739687,CCN1C=C[N+](=C1)C.[Cl-],C1=NC=NN1,,-10.82284234,-21.38094745,0,3,1.5,0.006148582,0.29552313,0,0,4,2.5,0,0,0,0,0,0,0.5,0,0,0,0,0,0,0,10
23,1-Ethyl-3-methylimidazolium chloride,1H-Benzotriazole,0,0.5,0.5,0,0,0,1,0,0,313.2,4.321480135,CCN1C=C[N+](=C1)C.[Cl-],C1=CC2=NNN=C2C=C1,,-10.82284234,4.377157657,0,3.5,1,0.004627416,0.311395298,0,0,6,2.5,0,0,0,0,0,0,0.5,0,0,0,0,0,0,0,11
24,1-Ethyl-3-methylimidazolium chloride,1H-Tetrazole,0,0.5,0.5,0,0,0,1,0,0,313.2,3.797733859,CCN1C=C[N+](=C1)C.[Cl-],C1=NNN=N1,,-10.82284234,-21.50401478,0,2.5,1.5,0.006176809,0.294914881,0,0,3.5,3,0,0,0,0,0,0,0.5,0,0,0,0,0,0,0,12
25,1-Ethyl-3-methylimidazolium chloride,BENZIMIDAZOLE,0,0.5,0.5,0,0,0,1,0,0,313.2,6.715868117,CCN1C=C[N+](=C1)C.[Cl-],C1=CC=C2C(=C1)NC=N2,,-10.82284234,18.97668393,0,2.5,1,0.004715179,0.306467763,0,0,6.5,2,0,0,0,0,0,0,0.5,0,0,0,0,0,0,0,13
26,1-Ethyl-3-methylimidazolium chloride,imidazole,0,0.5,0.5,0,0,0,1,0,0,313.2,5.760162808,CCN1C=C[N+](=C1)C.[Cl-],C1=CN=CN1,,-10.82284234,-6.781421172,0,2,1,0.006081655,0.297309988,0,0,4.5,2,0,0,0,0,0,0,0.5,0,0,0,0,0,0,0,15
27,1-Ethyl-3-methylimidazolium chloride,phenol,0,0.5,0.5,0,0,0,1,0,0,313.2,4.060443011,CCN1C=C[N+](=C1)C.[Cl-],C1=CC=C(C=C1)O,,-10.82284234,31.03715766,0,3,1,0.005304429,0.300412743,0,0,6,1,0.5,0,0,0,0,0,0.5,0,0,0,0,0,0,0,16
28,1-Ethyl-3-methylimidazolium chloride,SUCCINIMIDE,0,0.5,0.5,0,0,0,1,0,0,313.2,4.082609306,CCN1C=C[N+](=C1)C.[Cl-],C1CC(=O)NC1=O,,-10.82284234,6.758105104,0,3.5,1,0.005465767,0.291612157,0,0,5,1.5,1,0,0,0,0,0,0.5,0,0,0,0,0,0,0,14
30,"1-hydroxyethyl-1,4-dimethyl-piperazinium bromide",glycerol,0,0.143,0.857,0,0,0,1,0,0,303.15,6.573959458,CC([N+]1(CCN(CC1)C)C)O.[Br-],C(C(CO)O)O,,-24.54378979,-16.00142117,0,3.857,0,0.004418821,0.494510727,0,0,3.715,0.286,2.714,0,0,0,0,0,0,0,0,0,0,0,0,0.143,21
31,"1-hydroxyethyl-1,4-dimethyl-piperazinium bromide",glycerol,0,0.143,0.857,0,0,0,1,0,0,313.15,5.80121162,CC([N+]1(CCN(CC1)C)C)O.[Br-],C(C(CO)O)O,,-24.54378979,-16.00142117,0,3.857,0,0.004418821,0.494510727,0,0,3.715,0.286,2.714,0,0,0,0,0,0,0,0,0,0,0,0,0.143,21
32,"1-hydroxyethyl-1,4-dimethyl-piperazinium bromide",glycerol,0,0.143,0.857,0,0,0,1,0,0,323.15,5.105945474,CC([N+]1(CCN(CC1)C)C)O.[Br-],C(C(CO)O)O,,-24.54378979,-16.00142117,0,3.857,0,0.004418821,0.494510727,0,0,3.715,0.286,2.714,0,0,0,0,0,0,0,0,0,0,0,0,0.143,21
33,"1-hydroxyethyl-1,4-dimethyl-piperazinium bromide",glycerol,0,0.143,0.857,0,0,0,1,0,0,333.15,4.489759334,CC([N+]1(CCN(CC1)C)C)O.[Br-],C(C(CO)O)O,,-24.54378979,-16.00142117,0,3.857,0,0.004418821,0.494510727,0,0,3.715,0.286,2.714,0,0,0,0,0,0,0,0,0,0,0,0,0.143,21
34,"1-hydroxyethyl-1,4-dimethyl-piperazinium bromide",glycerol,0,0.143,0.857,0,0,0,1,0,0,343.15,3.947390149,CC([N+]1(CCN(CC1)C)C)O.[Br-],C(C(CO)O)O,,-24.54378979,-16.00142117,0,3.857,0,0.004418821,0.494510727,0,0,3.715,0.286,2.714,0,0,0,0,0,0,0,0,0,0,0,0,0.143,21
35,"1-hydroxyethyl-1,4-dimethyl-piperazinium bromide",glycerol,0,0.143,0.857,0,0,0,1,0,0,353.15,3.446807893,CC([N+]1(CCN(CC1)C)C)O.[Br-],C(C(CO)O)O,,-24.54378979,-16.00142117,0,3.857,0,0.004418821,0.494510727,0,0,3.715,0.286,2.714,0,0,0,0,0,0,0,0,0,0,0,0,0.143,21
37,"1-hydroxyethyl-1,4-dimethyl-piperazinium bromide",glycerol,0,0.167,0.833,0,0,0,1,0,0,303.15,6.484787896,CC([N+]1(CCN(CC1)C)C)O.[Br-],C(C(CO)O)O,,-24.54378979,-16.00142117,0,3.833,0,0.004191984,0.477027347,0,0,3.835,0.334,2.666,0,0,0,0,0,0,0,0,0,0,0,0,0.167,21
38,"1-hydroxyethyl-1,4-dimethyl-piperazinium bromide",glycerol,0,0.167,0.833,0,0,0,1,0,0,313.15,5.704448919,CC([N+]1(CCN(CC1)C)C)O.[Br-],C(C(CO)O)O,,-24.54378979,-16.00142117,0,3.833,0,0.004191984,0.477027347,0,0,3.835,0.334,2.666,0,0,0,0,0,0,0,0,0,0,0,0,0.167,21
39,"1-hydroxyethyl-1,4-dimethyl-piperazinium bromide",glycerol,0,0.167,0.833,0,0,0,1,0,0,323.15,5.021904886,CC([N+]1(CCN(CC1)C)C)O.[Br-],C(C(CO)O)O,,-24.54378979,-16.00142117,0,3.833,0,0.004191984,0.477027347,0,0,3.835,0.334,2.666,0,0,0,0,0,0,0,0,0,0,0,0,0.167,21
40,"1-hydroxyethyl-1,4-dimethyl-piperazinium bromide",glycerol,0,0.167,0.833,0,0,0,1,0,0,333.15,4.427238977,CC([N+]1(CCN(CC1)C)C)O.[Br-],C(C(CO)O)O,,-24.54378979,-16.00142117,0,3.833,0,0.004191984,0.477027347,0,0,3.835,0.334,2.666,0,0,0,0,0,0,0,0,0,0,0,0,0.167,21
41,"1-hydroxyethyl-1,4-dimethyl-piperazinium bromide",glycerol,0,0.167,0.833,0,0,0,1,0,0,343.15,3.881563798,CC([N+]1(CCN(CC1)C)C)O.[Br-],C(C(CO)O)O,,-24.54378979,-16.00142117,0,3.833,0,0.004191984,0.477027347,0,0,3.835,0.334,2.666,0,0,0,0,0,0,0,0,0,0,0,0,0.167,21
42,"1-hydroxyethyl-1,4-dimethyl-piperazinium bromide",glycerol,0,0.167,0.833,0,0,0,1,0,0,353.15,3.391147046,CC([N+]1(CCN(CC1)C)C)O.[Br-],C(C(CO)O)O,,-24.54378979,-16.00142117,0,3.833,0,0.004191984,0.477027347,0,0,3.835,0.334,2.666,0,0,0,0,0,0,0,0,0,0,0,0,0.167,21
44,"1-hydroxyethyl-1,4-dimethyl-piperazinium bromide",glycerol,0,0.2,0.8,0,0,0,1,0,0,303.15,6.467698726,CC([N+]1(CCN(CC1)C)C)O.[Br-],C(C(CO)O)O,,-24.54378979,-16.00142117,0,3.8,0,0.003913177,0.45755287,0,0,4,0.4,2.6,0,0,0,0,0,0,0,0,0,0,0,0,0.2,21
45,"1-hydroxyethyl-1,4-dimethyl-piperazinium bromide",glycerol,0,0.2,0.8,0,0,0,1,0,0,313.15,5.692721527,CC([N+]1(CCN(CC1)C)C)O.[Br-],C(C(CO)O)O,,-24.54378979,-16.00142117,0,3.8,0,0.003913177,0.45755287,0,0,4,0.4,2.6,0,0,0,0,0,0,0,0,0,0,0,0,0.2,21
46,"1-hydroxyethyl-1,4-dimethyl-piperazinium bromide",glycerol,0,0.2,0.8,0,0,0,1,0,0,323.15,4.995860009,CC([N+]1(CCN(CC1)C)C)O.[Br-],C(C(CO)O)O,,-24.54378979,-16.00142117,0,3.8,0,0.003913177,0.45755287,0,0,4,0.4,2.6,0,0,0,0,0,0,0,0,0,0,0,0,0.2,21
47,"1-hydroxyethyl-1,4-dimethyl-piperazinium bromide",glycerol,0,0.2,0.8,0,0,0,1,0,0,333.15,4.377014093,CC([N+]1(CCN(CC1)C)C)O.[Br-],C(C(CO)O)O,,-24.54378979,-16.00142117,0,3.8,0,0.003913177,0.45755287,0,0,4,0.4,2.6,0,0,0,0,0,0,0,0,0,0,0,0,0.2,21
48,"1-hydroxyethyl-1,4-dimethyl-piperazinium bromide",glycerol,0,0.2,0.8,0,0,0,1,0,0,343.15,3.819907717,CC([N+]1(CCN(CC1)C)C)O.[Br-],C(C(CO)O)O,,-24.54378979,-16.00142117,0,3.8,0,0.003913177,0.45755287,0,0,4,0.4,2.6,0,0,0,0,0,0,0,0,0,0,0,0,0.2,21
49,"1-hydroxyethyl-1,4-dimethyl-piperazinium bromide",glycerol,0,0.2,0.8,0,0,0,1,0,0,353.15,3.339321978,CC([N+]1(CCN(CC1)C)C)O.[Br-],C(C(CO)O)O,,-24.54378979,-16.00142117,0,3.8,0,0.003913177,0.45755287,0,0,4,0.4,2.6,0,0,0,0,0,0,0,0,0,0,0,0,0.2,21
50,ACETYLCHOLINE CHLORIDE,"1,2,4-TRIAZOLE",0,0.5,0.5,0,0,0,1,0,0,303.15,5.719294866,CC(=O)OCC[N+](C)(C)C.[Cl-],C1=NC=NN1,,-11.42331607,-21.38094745,0,3,1,0.00177595,0.664240623,0,0,4.5,2,1,0,0,0,0,0,0.5,0,0,0,0,0,0,0,29
51,ACETYLCHOLINE CHLORIDE,"1,2,4-TRIAZOLE",0,0.5,0.5,0,0,0,1,0,0,313.15,5.03506771,CC(=O)OCC[N+](C)(C)C.[Cl-],C1=NC=NN1,,-11.42331607,-21.38094745,0,3,1,0.00177595,0.664240623,0,0,4.5,2,1,0,0,0,0,0,0.5,0,0,0,0,0,0,0,29
52,ACETYLCHOLINE CHLORIDE,"1,2,4-TRIAZOLE",0,0.5,0.5,0,0,0,1,0,0,323.15,4.419563238,CC(=O)OCC[N+](C)(C)C.[Cl-],C1=NC=NN1,,-11.42331607,-21.38094745,0,3,1,0.00177595,0.664240623,0,0,4.5,2,1,0,0,0,0,0,0.5,0,0,0,0,0,0,0,29
53,ACETYLCHOLINE CHLORIDE,"1,2,4-TRIAZOLE",0,0.5,0.5,0,0,0,1,0,0,333.15,3.839022113,CC(=O)OCC[N+](C)(C)C.[Cl-],C1=NC=NN1,,-11.42331607,-21.38094745,0,3,1,0.00177595,0.664240623,0,0,4.5,2,1,0,0,0,0,0,0.5,0,0,0,0,0,0,0,29
54,ACETYLCHOLINE CHLORIDE,"1,2,4-TRIAZOLE",0,0.5,0.5,0,0,0,1,0,0,343.15,3.32251486,CC(=O)OCC[N+](C)(C)C.[Cl-],C1=NC=NN1,,-11.42331607,-21.38094745,0,3,1,0.00177595,0.664240623,0,0,4.5,2,1,0,0,0,0,0,0.5,0,0,0,0,0,0,0,29
55,ACETYLCHOLINE CHLORIDE,"1,2,4-TRIAZOLE",0,0.5,0.5,0,0,0,1,0,0,353.15,2.674838067,CC(=O)OCC[N+](C)(C)C.[Cl-],C1=NC=NN1,,-11.42331607,-21.38094745,0,3,1,0.00177595,0.664240623,0,0,4.5,2,1,0,0,0,0,0,0.5,0,0,0,0,0,0,0,29
56,ACETYLCHOLINE CHLORIDE,"1,2,4-TRIAZOLE",0,0.5,0.5,0,0,0,1,0,0,363.15,2.124653885,CC(=O)OCC[N+](C)(C)C.[Cl-],C1=NC=NN1,,-11.42331607,-21.38094745,0,3,1,0.00177595,0.664240623,0,0,4.5,2,1,0,0,0,0,0,0.5,0,0,0,0,0,0,0,29
57,ACETYLCHOLINE CHLORIDE,imidazole,0,0.25,0.75,0,0,0,1,0,0,303.15,5.817051634,CC(=O)OCC[N+](C)(C)C.[Cl-],C1=CN=CN1,,-11.42331607,-6.781421172,0,1.5,0.75,0.003023984,0.672429027,0,0,4,1.75,0.5,0,0,0,0,0,0.25,0,0,0,0,0,0,0,31
58,ACETYLCHOLINE CHLORIDE,imidazole,0,0.25,0.75,0,0,0,1,0,0,313.15,5.242751801,CC(=O)OCC[N+](C)(C)C.[Cl-],C1=CN=CN1,,-11.42331607,-6.781421172,0,1.5,0.75,0.003023984,0.672429027,0,0,4,1.75,0.5,0,0,0,0,0,0.25,0,0,0,0,0,0,0,31
59,ACETYLCHOLINE CHLORIDE,imidazole,0,0.25,0.75,0,0,0,1,0,0,323.15,4.593097605,CC(=O)OCC[N+](C)(C)C.[Cl-],C1=CN=CN1,,-11.42331607,-6.781421172,0,1.5,0.75,0.003023984,0.672429027,0,0,4,1.75,0.5,0,0,0,0,0,0.25,0,0,0,0,0,0,0,31
60,ACETYLCHOLINE CHLORIDE,imidazole,0,0.25,0.75,0,0,0,1,0,0,333.15,4.059062748,CC(=O)OCC[N+](C)(C)C.[Cl-],C1=CN=CN1,,-11.42331607,-6.781421172,0,1.5,0.75,0.003023984,0.672429027,0,0,4,1.75,0.5,0,0,0,0,0,0.25,0,0,0,0,0,0,0,31
61,ACETYLCHOLINE CHLORIDE,imidazole,0,0.25,0.75,0,0,0,1,0,0,343.15,3.577109553,CC(=O)OCC[N+](C)(C)C.[Cl-],C1=CN=CN1,,-11.42331607,-6.781421172,0,1.5,0.75,0.003023984,0.672429027,0,0,4,1.75,0.5,0,0,0,0,0,0.25,0,0,0,0,0,0,0,31
62,ACETYLCHOLINE CHLORIDE,imidazole,0,0.25,0.75,0,0,0,1,0,0,353.15,3.248046202,CC(=O)OCC[N+](C)(C)C.[Cl-],C1=CN=CN1,,-11.42331607,-6.781421172,0,1.5,0.75,0.003023984,0.672429027,0,0,4,1.75,0.5,0,0,0,0,0,0.25,0,0,0,0,0,0,0,31
63,ACETYLCHOLINE CHLORIDE,imidazole,0,0.25,0.75,0,0,0,1,0,0,363.15,2.872434057,CC(=O)OCC[N+](C)(C)C.[Cl-],C1=CN=CN1,,-11.42331607,-6.781421172,0,1.5,0.75,0.003023984,0.672429027,0,0,4,1.75,0.5,0,0,0,0,0,0.25,0,0,0,0,0,0,0,31
64,ACETYLCHOLINE CHLORIDE,imidazole,0,0.333,0.667,0,0,0,1,0,0,303.15,1.640936579,CC(=O)OCC[N+](C)(C)C.[Cl-],C1=CN=CN1,,-11.42331607,-6.781421172,0,1.666,0.667,0.002447286,0.668830923,0,0,4.332,1.667,0.666,0,0,0,0,0,0.333,0,0,0,0,0,0,0,31
65,ACETYLCHOLINE CHLORIDE,imidazole,0,0.333,0.667,0,0,0,1,0,0,313.15,0.837247525,CC(=O)OCC[N+](C)(C)C.[Cl-],C1=CN=CN1,,-11.42331607,-6.781421172,0,1.666,0.667,0.002447286,0.668830923,0,0,4.332,1.667,0.666,0,0,0,0,0,0.333,0,0,0,0,0,0,0,31
67,ACETYLCHOLINE CHLORIDE,imidazole,0,0.333,0.667,0,0,0,1,0,0,333.15,-0.430782916,CC(=O)OCC[N+](C)(C)C.[Cl-],C1=CN=CN1,,-11.42331607,-6.781421172,0,1.666,0.667,0.002447286,0.668830923,0,0,4.332,1.667,0.666,0,0,0,0,0,0.333,0,0,0,0,0,0,0,31
68,ACETYLCHOLINE CHLORIDE,imidazole,0,0.333,0.667,0,0,0,1,0,0,343.15,-1.514127733,CC(=O)OCC[N+](C)(C)C.[Cl-],C1=CN=CN1,,-11.42331607,-6.781421172,0,1.666,0.667,0.002447286,0.668830923,0,0,4.332,1.667,0.666,0,0,0,0,0,0.333,0,0,0,0,0,0,0,31
69,ACETYLCHOLINE CHLORIDE,imidazole,0,0.333,0.667,0,0,0,1,0,0,353.15,-1.897119985,CC(=O)OCC[N+](C)(C)C.[Cl-],C1=CN=CN1,,-11.42331607,-6.781421172,0,1.666,0.667,0.002447286,0.668830923,0,0,4.332,1.667,0.666,0,0,0,0,0,0.333,0,0,0,0,0,0,0,31
70,ACETYLCHOLINE CHLORIDE,imidazole,0,0.333,0.667,0,0,0,1,0,0,363.15,-2.040220829,CC(=O)OCC[N+](C)(C)C.[Cl-],C1=CN=CN1,,-11.42331607,-6.781421172,0,1.666,0.667,0.002447286,0.668830923,0,0,4.332,1.667,0.666,0,0,0,0,0,0.333,0,0,0,0,0,0,0,31
71,ACETYLCHOLINE CHLORIDE,imidazole,0,0.4,0.6,0,0,0,1,0,0,303.15,1.91839212,CC(=O)OCC[N+](C)(C)C.[Cl-],C1=CN=CN1,,-11.42331607,-6.781421172,0,1.8,0.6,0.002120471,0.66684968,0,0,4.6,1.6,0.8,0,0,0,0,0,0.4,0,0,0,0,0,0,0,31
72,ACETYLCHOLINE CHLORIDE,imidazole,0,0.4,0.6,0,0,0,1,0,0,313.15,1.62924054,CC(=O)OCC[N+](C)(C)C.[Cl-],C1=CN=CN1,,-11.42331607,-6.781421172,0,1.8,0.6,0.002120471,0.66684968,0,0,4.6,1.6,0.8,0,0,0,0,0,0.4,0,0,0,0,0,0,0,31
73,ACETYLCHOLINE CHLORIDE,imidazole,0,0.4,0.6,0,0,0,1,0,0,323.15,1.25846099,CC(=O)OCC[N+](C)(C)C.[Cl-],C1=CN=CN1,,-11.42331607,-6.781421172,0,1.8,0.6,0.002120471,0.66684968,0,0,4.6,1.6,0.8,0,0,0,0,0,0.4,0,0,0,0,0,0,0,31
74,ACETYLCHOLINE CHLORIDE,imidazole,0,0.4,0.6,0,0,0,1,0,0,333.15,0.207014169,CC(=O)OCC[N+](C)(C)C.[Cl-],C1=CN=CN1,,-11.42331607,-6.781421172,0,1.8,0.6,0.002120471,0.66684968,0,0,4.6,1.6,0.8,0,0,0,0,0,0.4,0,0,0,0,0,0,0,31
75,ACETYLCHOLINE CHLORIDE,imidazole,0,0.4,0.6,0,0,0,1,0,0,343.15,-0.248461359,CC(=O)OCC[N+](C)(C)C.[Cl-],C1=CN=CN1,,-11.42331607,-6.781421172,0,1.8,0.6,0.002120471,0.66684968,0,0,4.6,1.6,0.8,0,0,0,0,0,0.4,0,0,0,0,0,0,0,31
76,ACETYLCHOLINE CHLORIDE,imidazole,0,0.4,0.6,0,0,0,1,0,0,353.15,-0.579818495,CC(=O)OCC[N+](C)(C)C.[Cl-],C1=CN=CN1,,-11.42331607,-6.781421172,0,1.8,0.6,0.002120471,0.66684968,0,0,4.6,1.6,0.8,0,0,0,0,0,0.4,0,0,0,0,0,0,0,31
77,ACETYLCHOLINE CHLORIDE,imidazole,0,0.4,0.6,0,0,0,1,0,0,363.15,-1.427116356,CC(=O)OCC[N+](C)(C)C.[Cl-],C1=CN=CN1,,-11.42331607,-6.781421172,0,1.8,0.6,0.002120471,0.66684968,0,0,4.6,1.6,0.8,0,0,0,0,0,0.4,0,0,0,0,0,0,0,31
78,CHOLINE CHLORIDE,LEVULINIC ACID,0,0.25,0.75,0,0,0,1,0,0,293.15,4.899554746,C[N+](C)(C)CCO.[Cl-],CC(=O)CCC(=O)O,,-22.68236862,13.19763138,0,2.25,0,0.005013387,0.396982299,0,0,5,0.25,2.5,0,0,0,0,0,0.25,0,0,0,0,0,0,0,83
79,CHOLINE CHLORIDE,LEVULINIC ACID,0,0.25,0.75,0,0,0,1,0,0,303.15,4.371218436,C[N+](C)(C)CCO.[Cl-],CC(=O)CCC(=O)O,,-22.68236862,13.19763138,0,2.25,0,0.005013387,0.396982299,0,0,5,0.25,2.5,0,0,0,0,0,0.25,0,0,0,0,0,0,0,83
80,CHOLINE CHLORIDE,LEVULINIC ACID,0,0.25,0.75,0,0,0,1,0,0,313.15,3.866188469,C[N+](C)(C)CCO.[Cl-],CC(=O)CCC(=O)O,,-22.68236862,13.19763138,0,2.25,0,0.005013387,0.396982299,0,0,5,0.25,2.5,0,0,0,0,0,0.25,0,0,0,0,0,0,0,83
81,CHOLINE CHLORIDE,LEVULINIC ACID,0,0.25,0.75,0,0,0,1,0,0,323.15,3.443298558,C[N+](C)(C)CCO.[Cl-],CC(=O)CCC(=O)O,,-22.68236862,13.19763138,0,2.25,0,0.005013387,0.396982299,0,0,5,0.25,2.5,0,0,0,0,0,0.25,0,0,0,0,0,0,0,83
83,ACETYLCHOLINE CHLORIDE,LEVULINIC ACID,0,0.25,0.75,0,0,0,1,0,0,293.15,5.103032143,CC(=O)OCC[N+](C)(C)C.[Cl-],CC(=O)CCC(=O)O,,-11.42331607,13.19763138,0,2.25,0,0.003018987,0.522367052,0,0,5.5,0.25,2.75,0,0,0,0,0,0.25,0,0,0,0,0,0,0,30
84,ACETYLCHOLINE CHLORIDE,LEVULINIC ACID,0,0.25,0.75,0,0,0,1,0,0,303.15,4.452950973,CC(=O)OCC[N+](C)(C)C.[Cl-],CC(=O)CCC(=O)O,,-11.42331607,13.19763138,0,2.25,0,0.003018987,0.522367052,0,0,5.5,0.25,2.75,0,0,0,0,0,0.25,0,0,0,0,0,0,0,30
85,ACETYLCHOLINE CHLORIDE,LEVULINIC ACID,0,0.25,0.75,0,0,0,1,0,0,313.15,3.844814256,CC(=O)OCC[N+](C)(C)C.[Cl-],CC(=O)CCC(=O)O,,-11.42331607,13.19763138,0,2.25,0,0.003018987,0.522367052,0,0,5.5,0.25,2.75,0,0,0,0,0,0.25,0,0,0,0,0,0,0,30
86,ACETYLCHOLINE CHLORIDE,LEVULINIC ACID,0,0.25,0.75,0,0,0,1,0,0,323.15,3.452524009,CC(=O)OCC[N+](C)(C)C.[Cl-],CC(=O)CCC(=O)O,,-11.42331607,13.19763138,0,2.25,0,0.003018987,0.522367052,0,0,5.5,0.25,2.75,0,0,0,0,0,0.25,0,0,0,0,0,0,0,30
87,ACETYLCHOLINE CHLORIDE,LEVULINIC ACID,0,0.25,0.75,0,0,0,1,0,0,333.15,3.066656612,CC(=O)OCC[N+](C)(C)C.[Cl-],CC(=O)CCC(=O)O,,-11.42331607,13.19763138,0,2.25,0,0.003018987,0.522367052,0,0,5.5,0.25,2.75,0,0,0,0,0,0.25,0,0,0,0,0,0,0,30
88,TETRAETHYLAMMONIUM CHLORIDE,LEVULINIC ACID,0,0.25,0.75,0,0,0,1,0,0,293.15,4.868072767,CC[N+](CC)(CC)CC.[Cl-],CC(=O)CCC(=O)O,,-8.783789791,13.19763138,0,2,0,0.005631468,0.285928978,0,0,5.75,0.25,2.25,0,0,0,0,0,0.25,0,0,0,0,0,0,0,265
89,TETRAETHYLAMMONIUM CHLORIDE,LEVULINIC ACID,0,0.25,0.75,0,0,0,1,0,0,303.15,4.245777266,CC[N+](CC)(CC)CC.[Cl-],CC(=O)CCC(=O)O,,-8.783789791,13.19763138,0,2,0,0.005631468,0.285928978,0,0,5.75,0.25,2.25,0,0,0,0,0,0.25,0,0,0,0,0,0,0,265
90,TETRAETHYLAMMONIUM CHLORIDE,LEVULINIC ACID,0,0.25,0.75,0,0,0,1,0,0,313.15,3.665354909,CC[N+](CC)(CC)CC.[Cl-],CC(=O)CCC(=O)O,,-8.783789791,13.19763138,0,2,0,0.005631468,0.285928978,0,0,5.75,0.25,2.25,0,0,0,0,0,0.25,0,0,0,0,0,0,0,265
92,TETRAETHYLAMMONIUM CHLORIDE,LEVULINIC ACID,0,0.25,0.75,0,0,0,1,0,0,333.15,2.92905814,CC[N+](CC)(CC)CC.[Cl-],CC(=O)CCC(=O)O,,-8.783789791,13.19763138,0,2,0,0.005631468,0.285928978,0,0,5.75,0.25,2.25,0,0,0,0,0,0.25,0,0,0,0,0,0,0,265
93,TETRAETHYLAMMONIUM BROMIDE,LEVULINIC ACID,0,0.25,0.75,0,0,0,1,0,0,293.15,5.003610679,CC[N+](CC)(CC)CC.[Br-],CC(=O)CCC(=O)O,,-8.783789791,13.19763138,0,2,0,0.00565516,0.214597555,0,0,5.75,0.25,2.25,0,0,0,0,0,0,0,0,0,0,0,0,0.25,262
94,TETRAETHYLAMMONIUM BROMIDE,LEVULINIC ACID,0,0.25,0.75,0,0,0,1,0,0,303.15,4.343545648,CC[N+](CC)(CC)CC.[Br-],CC(=O)CCC(=O)O,,-8.783789791,13.19763138,0,2,0,0.00565516,0.214597555,0,0,5.75,0.25,2.25,0,0,0,0,0,0,0,0,0,0,0,0,0.25,262
95,TETRAETHYLAMMONIUM BROMIDE,LEVULINIC ACID,0,0.25,0.75,0,0,0,1,0,0,313.15,3.747619949,CC[N+](CC)(CC)CC.[Br-],CC(=O)CCC(=O)O,,-8.783789791,13.19763138,0,2,0,0.00565516,0.214597555,0,0,5.75,0.25,2.25,0,0,0,0,0,0,0,0,0,0,0,0,0.25,262
96,TETRAETHYLAMMONIUM BROMIDE,LEVULINIC ACID,0,0.25,0.75,0,0,0,1,0,0,323.15,3.360722549,CC[N+](CC)(CC)CC.[Br-],CC(=O)CCC(=O)O,,-8.783789791,13.19763138,0,2,0,0.00565516,0.214597555,0,0,5.75,0.25,2.25,0,0,0,0,0,0,0,0,0,0,0,0,0.25,262
97,TETRAETHYLAMMONIUM BROMIDE,LEVULINIC ACID,0,0.25,0.75,0,0,0,1,0,0,333.15,2.982647034,CC[N+](CC)(CC)CC.[Br-],CC(=O)CCC(=O)O,,-8.783789791,13.19763138,0,2,0,0.00565516,0.214597555,0,0,5.75,0.25,2.25,0,0,0,0,0,0,0,0,0,0,0,0,0.25,262
98,Tetrabutylammonium chloride,LEVULINIC ACID,0,0.25,0.75,0,0,0,1,0,0,293.15,4.801394648,CCCC[N+](CCCC)(CCCC)CCCC.[Cl-],CC(=O)CCC(=O)O,,12.33242042,13.19763138,0,2,0,0.001932104,0.521993141,0,0,7.75,0.25,2.25,0,0,0,0,0,0.25,0,0,0,0,0,0,0,308
99,Tetrabutylammonium chloride,LEVULINIC ACID,0,0.25,0.75,0,0,0,1,0,0,303.15,4.183423245,CCCC[N+](CCCC)(CCCC)CCCC.[Cl-],CC(=O)CCC(=O)O,,12.33242042,13.19763138,0,2,0,0.001932104,0.521993141,0,0,7.75,0.25,2.25,0,0,0,0,0,0.25,0,0,0,0,0,0,0,308
100,Tetrabutylammonium chloride,LEVULINIC ACID,0,0.25,0.75,0,0,0,1,0,0,313.15,3.601686242,CCCC[N+](CCCC)(CCCC)CCCC.[Cl-],CC(=O)CCC(=O)O,,12.33242042,13.19763138,0,2,0,0.001932104,0.521993141,0,0,7.75,0.25,2.25,0,0,0,0,0,0.25,0,0,0,0,0,0,0,308
101,Tetrabutylammonium chloride,LEVULINIC ACID,0,0.25,0.75,0,0,0,1,0,0,323.15,3.237108593,CCCC[N+](CCCC)(CCCC)CCCC.[Cl-],CC(=O)CCC(=O)O,,12.33242042,13.19763138,0,2,0,0.001932104,0.521993141,0,0,7.75,0.25,2.25,0,0,0,0,0,0.25,0,0,0,0,0,0,0,308
102,Tetrabutylammonium chloride,LEVULINIC ACID,0,0.25,0.75,0,0,0,1,0,0,333.15,2.860485124,CCCC[N+](CCCC)(CCCC)CCCC.[Cl-],CC(=O)CCC(=O)O,,12.33242042,13.19763138,0,2,0,0.001932104,0.521993141,0,0,7.75,0.25,2.25,0,0,0,0,0,0.25,0,0,0,0,0,0,0,308
103,Tetrabutylammonium bromide,LEVULINIC ACID,0,0.25,0.75,0,0,0,1,0,0,293.15,5.930918047,CCCC[N+](CCCC)(CCCC)CCCC.[Br-],CC(=O)CCC(=O)O,,12.33242042,13.19763138,0,2,0,0.001933552,0.419047024,0,0,7.75,0.25,2.25,0,0,0,0,0,0,0,0,0,0,0,0,0.25,300
104,Tetrabutylammonium bromide,LEVULINIC ACID,0,0.25,0.75,0,0,0,1,0,0,303.15,5.165357239,CCCC[N+](CCCC)(CCCC)CCCC.[Br-],CC(=O)CCC(=O)O,,12.33242042,13.19763138,0,2,0,0.001933552,0.419047024,0,0,7.75,0.25,2.25,0,0,0,0,0,0,0,0,0,0,0,0,0.25,300
105,Tetrabutylammonium bromide,LEVULINIC ACID,0,0.25,0.75,0,0,0,1,0,0,313.15,4.542017371,CCCC[N+](CCCC)(CCCC)CCCC.[Br-],CC(=O)CCC(=O)O,,12.33242042,13.19763138,0,2,0,0.001933552,0.419047024,0,0,7.75,0.25,2.25,0,0,0,0,0,0,0,0,0,0,0,0,0.25,300
106,Tetrabutylammonium bromide,LEVULINIC ACID,0,0.25,0.75,0,0,0,1,0,0,323.15,3.977436144,CCCC[N+](CCCC)(CCCC)CCCC.[Br-],CC(=O)CCC(=O)O,,12.33242042,13.19763138,0,2,0,0.001933552,0.419047024,0,0,7.75,0.25,2.25,0,0,0,0,0,0,0,0,0,0,0,0,0.25,300
107,Tetrabutylammonium bromide,LEVULINIC ACID,0,0.25,0.75,0,0,0,1,0,0,333.15,3.521938999,CCCC[N+](CCCC)(CCCC)CCCC.[Br-],CC(=O)CCC(=O)O,,12.33242042,13.19763138,0,2,0,0.001933552,0.419047024,0,0,7.75,0.25,2.25,0,0,0,0,0,0,0,0,0,0,0,0,0.25,300
108,Trimethylamine hydrochloride,LEVULINIC ACID,0,0.25,0.75,0,0,0,1,0,0,293.15,4.304335327,C[NH+](C)C.[Cl-],CC(=O)CCC(=O)O,,-21.98142117,13.19763138,0,2,0,0.008441737,0.320401799,0,0,4.5,0.25,2.25,0,0,0,0,0,0.25,0,0,0,0,0,0,0,325
109,Trimethylamine hydrochloride,LEVULINIC ACID,0,0.25,0.75,0,0,0,1,0,0,303.15,3.743604354,C[NH+](C)C.[Cl-],CC(=O)CCC(=O)O,,-21.98142117,13.19763138,0,2,0,0.008441737,0.320401799,0,0,4.5,0.25,2.25,0,0,0,0,0,0.25,0,0,0,0,0,0,0,325
110,Trimethylamine hydrochloride,LEVULINIC ACID,0,0.25,0.75,0,0,0,1,0,0,313.15,3.241419789,C[NH+](C)C.[Cl-],CC(=O)CCC(=O)O,,-21.98142117,13.19763138,0,2,0,0.008441737,0.320401799,0,0,4.5,0.25,2.25,0,0,0,0,0,0.25,0,0,0,0,0,0,0,325
111,Trimethylamine hydrochloride,LEVULINIC ACID,0,0.25,0.75,0,0,0,1,0,0,323.15,2.874129452,C[NH+](C)C.[Cl-],CC(=O)CCC(=O)O,,-21.98142117,13.19763138,0,2,0,0.008441737,0.320401799,0,0,4.5,0.25,2.25,0,0,0,0,0,0.25,0,0,0,0,0,0,0,325
112,Trimethylamine hydrochloride,LEVULINIC ACID,0,0.25,0.75,0,0,0,1,0,0,333.15,2.541601993,C[NH+](C)C.[Cl-],CC(=O)CCC(=O)O,,-21.98142117,13.19763138,0,2,0,0.008441737,0.320401799,0,0,4.5,0.25,2.25,0,0,0,0,0,0.25,0,0,0,0,0,0,0,325
113,Ethylamine hydrochloride,Trifluoroacetamide,0,0.4,0.6,0,0,0,1,0,0,313.15,5.545177444,CC[NH3+].[Cl-],C(=O)(C(F)(F)F)N,,-24.62094745,-6.680947448,0,3.2,0,0.009014493,0.269476158,0,0,2,1,0.6,1.8,0,0,0,0,0.4,0,0,0,0,0,0,0,164
114,Ethylamine hydrochloride,acetamide,0,0.4,0.6,0,0,0,1,0,0,313.15,4.158883083,CC[NH3+].[Cl-],CC(=O)N,,-24.62094745,-6.680947448,0,3.8,0,0.018133289,0.167842504,0,0,2,1,0.6,0,0,0,0,0,0.4,0,0,0,0,0,0,0,165
115,Ethylamine hydrochloride,urea,0,0.4,0.6,0,0,0,1,0,0,313.15,4.852030264,CC[NH3+].[Cl-],C(=O)(N)N,,-24.62094745,7.672444172,0,3.2,1.8,0.018520297,0.166022082,0,0,1.4,1.6,0.6,0,0,0,0,0,0.4,0,0,0,0,0,0,0,169
116,CHOLINE CHLORIDE,Trifluoroacetamide,0,0.333,0.667,0,0,0,1,0,0,313.15,4.343805422,C[N+](C)(C)CCO.[Cl-],C(=O)(C(F)(F)F)N,,-22.68236862,-6.680947448,0,2.333,0,0.00409079,0.500694159,0,0,2.999,1,1,2.001,0,0,0,0,0.333,0,0,0,0,0,0,0,90
118,CHOLINE CHLORIDE,urea,0,0.333,0.667,0,0,0,1,0,0,313.15,5.129898715,C[N+](C)(C)CCO.[Cl-],C(=O)(N)N,,-22.68236862,7.672444172,0,2.333,2.001,0.005476268,0.462594522,0,0,2.332,1.667,1,0,0,0,0,0,0.333,0,0,0,0,0,0,0,115
119,Allyltriphenylphosphonium bromide,DIETHYLENE GLYCOL,0,0.2,0.8,0,0,0,1,0,0,293.15,5.362136879,C=CC[P+](C1=CC=CC=C1)(C2=CC=CC=C2)C3=CC=CC=C3.[Br-],C(COCCO)O,,118.9700518,-13.3618949,0,3.8,0,0.001609838,0.589653617,0,0,7.4,0,2.4,0,0,0,0.2,0,0,0,0,0,0,0,0,0.2,43
120,Allyltriphenylphosphonium bromide,DIETHYLENE GLYCOL,0,0.2,0.8,0,0,0,1,0,0,298.15,5.015689168,C=CC[P+](C1=CC=CC=C1)(C2=CC=CC=C2)C3=CC=CC=C3.[Br-],C(COCCO)O,,118.9700518,-13.3618949,0,3.8,0,0.001609838,0.589653617,0,0,7.4,0,2.4,0,0,0,0.2,0,0,0,0,0,0,0,0,0.2,43
121,Allyltriphenylphosphonium bromide,DIETHYLENE GLYCOL,0,0.2,0.8,0,0,0,1,0,0,303.15,4.692356548,C=CC[P+](C1=CC=CC=C1)(C2=CC=CC=C2)C3=CC=CC=C3.[Br-],C(COCCO)O,,118.9700518,-13.3618949,0,3.8,0,0.001609838,0.589653617,0,0,7.4,0,2.4,0,0,0,0.2,0,0,0,0,0,0,0,0,0.2,43
122,Allyltriphenylphosphonium bromide,DIETHYLENE GLYCOL,0,0.2,0.8,0,0,0,1,0,0,308.15,4.395793929,C=CC[P+](C1=CC=CC=C1)(C2=CC=CC=C2)C3=CC=CC=C3.[Br-],C(COCCO)O,,118.9700518,-13.3618949,0,3.8,0,0.001609838,0.589653617,0,0,7.4,0,2.4,0,0,0,0.2,0,0,0,0,0,0,0,0,0.2,43
123,Allyltriphenylphosphonium bromide,DIETHYLENE GLYCOL,0,0.2,0.8,0,0,0,1,0,0,313.15,4.12385482,C=CC[P+](C1=CC=CC=C1)(C2=CC=CC=C2)C3=CC=CC=C3.[Br-],C(COCCO)O,,118.9700518,-13.3618949,0,3.8,0,0.001609838,0.589653617,0,0,7.4,0,2.4,0,0,0,0.2,0,0,0,0,0,0,0,0,0.2,43
124,Allyltriphenylphosphonium bromide,DIETHYLENE GLYCOL,0,0.2,0.8,0,0,0,1,0,0,318.15,3.870825941,C=CC[P+](C1=CC=CC=C1)(C2=CC=CC=C2)C3=CC=CC=C3.[Br-],C(COCCO)O,,118.9700518,-13.3618949,0,3.8,0,0.001609838,0.589653617,0,0,7.4,0,2.4,0,0,0,0.2,0,0,0,0,0,0,0,0,0.2,43
125,Allyltriphenylphosphonium bromide,DIETHYLENE GLYCOL,0,0.2,0.8,0,0,0,1,0,0,323.15,3.634106428,C=CC[P+](C1=CC=CC=C1)(C2=CC=CC=C2)C3=CC=CC=C3.[Br-],C(COCCO)O,,118.9700518,-13.3618949,0,3.8,0,0.001609838,0.589653617,0,0,7.4,0,2.4,0,0,0,0.2,0,0,0,0,0,0,0,0,0.2,43
126,Allyltriphenylphosphonium bromide,DIETHYLENE GLYCOL,0,0.2,0.8,0,0,0,1,0,0,328.15,3.412532891,C=CC[P+](C1=CC=CC=C1)(C2=CC=CC=C2)C3=CC=CC=C3.[Br-],C(COCCO)O,,118.9700518,-13.3618949,0,3.8,0,0.001609838,0.589653617,0,0,7.4,0,2.4,0,0,0,0.2,0,0,0,0,0,0,0,0,0.2,43
127,Allyltriphenylphosphonium bromide,DIETHYLENE GLYCOL,0,0.2,0.8,0,0,0,1,0,0,333.15,3.207693535,C=CC[P+](C1=CC=CC=C1)(C2=CC=CC=C2)C3=CC=CC=C3.[Br-],C(COCCO)O,,118.9700518,-13.3618949,0,3.8,0,0.001609838,0.589653617,0,0,7.4,0,2.4,0,0,0,0.2,0,0,0,0,0,0,0,0,0.2,43
128,Allyltriphenylphosphonium bromide,DIETHYLENE GLYCOL,0,0.2,0.8,0,0,0,1,0,0,338.15,3.015632935,C=CC[P+](C1=CC=CC=C1)(C2=CC=CC=C2)C3=CC=CC=C3.[Br-],C(COCCO)O,,118.9700518,-13.3618949,0,3.8,0,0.001609838,0.589653617,0,0,7.4,0,2.4,0,0,0,0.2,0,0,0,0,0,0,0,0,0.2,43
129,Allyltriphenylphosphonium bromide,DIETHYLENE GLYCOL,0,0.2,0.8,0,0,0,1,0,0,343.15,2.841356568,C=CC[P+](C1=CC=CC=C1)(C2=CC=CC=C2)C3=CC=CC=C3.[Br-],C(COCCO)O,,118.9700518,-13.3618949,0,3.8,0,0.001609838,0.589653617,0,0,7.4,0,2.4,0,0,0,0.2,0,0,0,0,0,0,0,0,0.2,43
130,Allyltriphenylphosphonium bromide,DIETHYLENE GLYCOL,0,0.091,0.909,0,0,0,1,0,0,293.15,4.261496078,C=CC[P+](C1=CC=CC=C1)(C2=CC=CC=C2)C3=CC=CC=C3.[Br-],C(COCCO)O,,118.9700518,-13.3618949,0,3.909,0,0.002860848,0.502811455,0,0,5.547,0,2.727,0,0,0,0.091,0,0,0,0,0,0,0,0,0.091,43
131,Allyltriphenylphosphonium bromide,DIETHYLENE GLYCOL,0,0.091,0.909,0,0,0,1,0,0,298.15,3.978091605,C=CC[P+](C1=CC=CC=C1)(C2=CC=CC=C2)C3=CC=CC=C3.[Br-],C(COCCO)O,,118.9700518,-13.3618949,0,3.909,0,0.002860848,0.502811455,0,0,5.547,0,2.727,0,0,0,0.091,0,0,0,0,0,0,0,0,0.091,43
132,Allyltriphenylphosphonium bromide,DIETHYLENE GLYCOL,0,0.091,0.909,0,0,0,1,0,0,303.15,3.71630005,C=CC[P+](C1=CC=CC=C1)(C2=CC=CC=C2)C3=CC=CC=C3.[Br-],C(COCCO)O,,118.9700518,-13.3618949,0,3.909,0,0.002860848,0.502811455,0,0,5.547,0,2.727,0,0,0,0.091,0,0,0,0,0,0,0,0,0.091,43
133,Allyltriphenylphosphonium bromide,DIETHYLENE GLYCOL,0,0.091,0.909,0,0,0,1,0,0,308.15,3.474076027,C=CC[P+](C1=CC=CC=C1)(C2=CC=CC=C2)C3=CC=CC=C3.[Br-],C(COCCO)O,,118.9700518,-13.3618949,0,3.909,0,0.002860848,0.502811455,0,0,5.547,0,2.727,0,0,0,0.091,0,0,0,0,0,0,0,0,0.091,43
134,Allyltriphenylphosphonium bromide,DIETHYLENE GLYCOL,0,0.091,0.909,0,0,0,1,0,0,313.15,3.250452008,C=CC[P+](C1=CC=CC=C1)(C2=CC=CC=C2)C3=CC=CC=C3.[Br-],C(COCCO)O,,118.9700518,-13.3618949,0,3.909,0,0.002860848,0.502811455,0,0,5.547,0,2.727,0,0,0,0.091,0,0,0,0,0,0,0,0,0.091,43
135,Allyltriphenylphosphonium bromide,DIETHYLENE GLYCOL,0,0.091,0.909,0,0,0,1,0,0,318.15,3.042663568,C=CC[P+](C1=CC=CC=C1)(C2=CC=CC=C2)C3=CC=CC=C3.[Br-],C(COCCO)O,,118.9700518,-13.3618949,0,3.909,0,0.002860848,0.502811455,0,0,5.547,0,2.727,0,0,0,0.091,0,0,0,0,0,0,0,0,0.091,43
136,Allyltriphenylphosphonium bromide,DIETHYLENE GLYCOL,0,0.091,0.909,0,0,0,1,0,0,323.15,2.848855078,C=CC[P+](C1=CC=CC=C1)(C2=CC=CC=C2)C3=CC=CC=C3.[Br-],C(COCCO)O,,118.9700518,-13.3618949,0,3.909,0,0.002860848,0.502811455,0,0,5.547,0,2.727,0,0,0,0.091,0,0,0,0,0,0,0,0,0.091,43
137,Allyltriphenylphosphonium bromide,DIETHYLENE GLYCOL,0,0.091,0.909,0,0,0,1,0,0,328.15,2.66937867,C=CC[P+](C1=CC=CC=C1)(C2=CC=CC=C2)C3=CC=CC=C3.[Br-],C(COCCO)O,,118.9700518,-13.3618949,0,3.909,0,0.002860848,0.502811455,0,0,5.547,0,2.727,0,0,0,0.091,0,0,0,0,0,0,0,0,0.091,43
138,Allyltriphenylphosphonium bromide,DIETHYLENE GLYCOL,0,0.091,0.909,0,0,0,1,0,0,333.15,2.499466801,C=CC[P+](C1=CC=CC=C1)(C2=CC=CC=C2)C3=CC=CC=C3.[Br-],C(COCCO)O,,118.9700518,-13.3618949,0,3.909,0,0.002860848,0.502811455,0,0,5.547,0,2.727,0,0,0,0.091,0,0,0,0,0,0,0,0,0.091,43
139,Allyltriphenylphosphonium bromide,DIETHYLENE GLYCOL,0,0.091,0.909,0,0,0,1,0,0,338.15,2.340843805,C=CC[P+](C1=CC=CC=C1)(C2=CC=CC=C2)C3=CC=CC=C3.[Br-],C(COCCO)O,,118.9700518,-13.3618949,0,3.909,0,0.002860848,0.502811455,0,0,5.547,0,2.727,0,0,0,0.091,0,0,0,0,0,0,0,0,0.091,43
140,Allyltriphenylphosphonium bromide,DIETHYLENE GLYCOL,0,0.059,0.941,0,0,0,1,0,0,293.15,4.046379058,C=CC[P+](C1=CC=CC=C1)(C2=CC=CC=C2)C3=CC=CC=C3.[Br-],C(COCCO)O,,118.9700518,-13.3618949,0,3.941,0,0.003726312,0.455070631,0,0,5.003,0,2.823,0,0,0,0.059,0,0,0,0,0,0,0,0,0.059,43
141,Allyltriphenylphosphonium bromide,DIETHYLENE GLYCOL,0,0.059,0.941,0,0,0,1,0,0,298.15,3.774827766,C=CC[P+](C1=CC=CC=C1)(C2=CC=CC=C2)C3=CC=CC=C3.[Br-],C(COCCO)O,,118.9700518,-13.3618949,0,3.941,0,0.003726312,0.455070631,0,0,5.003,0,2.823,0,0,0,0.059,0,0,0,0,0,0,0,0,0.059,43
142,Allyltriphenylphosphonium bromide,DIETHYLENE GLYCOL,0,0.059,0.941,0,0,0,1,0,0,303.15,3.516904189,C=CC[P+](C1=CC=CC=C1)(C2=CC=CC=C2)C3=CC=CC=C3.[Br-],C(COCCO)O,,118.9700518,-13.3618949,0,3.941,0,0.003726312,0.455070631,0,0,5.003,0,2.823,0,0,0,0.059,0,0,0,0,0,0,0,0,0.059,43
143,Allyltriphenylphosphonium bromide,DIETHYLENE GLYCOL,0,0.059,0.941,0,0,0,1,0,0,308.15,3.284288963,C=CC[P+](C1=CC=CC=C1)(C2=CC=CC=C2)C3=CC=CC=C3.[Br-],C(COCCO)O,,118.9700518,-13.3618949,0,3.941,0,0.003726312,0.455070631,0,0,5.003,0,2.823,0,0,0,0.059,0,0,0,0,0,0,0,0,0.059,43
144,Allyltriphenylphosphonium bromide,DIETHYLENE GLYCOL,0,0.059,0.941,0,0,0,1,0,0,313.15,3.079153882,C=CC[P+](C1=CC=CC=C1)(C2=CC=CC=C2)C3=CC=CC=C3.[Br-],C(COCCO)O,,118.9700518,-13.3618949,0,3.941,0,0.003726312,0.455070631,0,0,5.003,0,2.823,0,0,0,0.059,0,0,0,0,0,0,0,0,0.059,43
145,Allyltriphenylphosphonium bromide,DIETHYLENE GLYCOL,0,0.059,0.941,0,0,0,1,0,0,318.15,2.880882432,C=CC[P+](C1=CC=CC=C1)(C2=CC=CC=C2)C3=CC=CC=C3.[Br-],C(COCCO)O,,118.9700518,-13.3618949,0,3.941,0,0.003726312,0.455070631,0,0,5.003,0,2.823,0,0,0,0.059,0,0,0,0,0,0,0,0,0.059,43
146,Allyltriphenylphosphonium bromide,DIETHYLENE GLYCOL,0,0.059,0.941,0,0,0,1,0,0,323.15,2.693951277,C=CC[P+](C1=CC=CC=C1)(C2=CC=CC=C2)C3=CC=CC=C3.[Br-],C(COCCO)O,,118.9700518,-13.3618949,0,3.941,0,0.003726312,0.455070631,0,0,5.003,0,2.823,0,0,0,0.059,0,0,0,0,0,0,0,0,0.059,43
147,Allyltriphenylphosphonium bromide,DIETHYLENE GLYCOL,0,0.059,0.941,0,0,0,1,0,0,328.15,2.520112906,C=CC[P+](C1=CC=CC=C1)(C2=CC=CC=C2)C3=CC=CC=C3.[Br-],C(COCCO)O,,118.9700518,-13.3618949,0,3.941,0,0.003726312,0.455070631,0,0,5.003,0,2.823,0,0,0,0.059,0,0,0,0,0,0,0,0,0.059,43
148,Allyltriphenylphosphonium bromide,DIETHYLENE GLYCOL,0,0.059,0.941,0,0,0,1,0,0,333.15,2.3580198,C=CC[P+](C1=CC=CC=C1)(C2=CC=CC=C2)C3=CC=CC=C3.[Br-],C(COCCO)O,,118.9700518,-13.3618949,0,3.941,0,0.003726312,0.455070631,0,0,5.003,0,2.823,0,0,0,0.059,0,0,0,0,0,0,0,0,0.059,43
149,Allyltriphenylphosphonium bromide,DIETHYLENE GLYCOL,0,0.059,0.941,0,0,0,1,0,0,338.15,2.206294433,C=CC[P+](C1=CC=CC=C1)(C2=CC=CC=C2)C3=CC=CC=C3.[Br-],C(COCCO)O,,118.9700518,-13.3618949,0,3.941,0,0.003726312,0.455070631,0,0,5.003,0,2.823,0,0,0,0.059,0,0,0,0,0,0,0,0,0.059,43
150,Allyltriphenylphosphonium bromide,DIETHYLENE GLYCOL,0,0.059,0.941,0,0,0,1,0,0,343.15,2.063058062,C=CC[P+](C1=CC=CC=C1)(C2=CC=CC=C2)C3=CC=CC=C3.[Br-],C(COCCO)O,,118.9700518,-13.3618949,0,3.941,0,0.003726312,0.455070631,0,0,5.003,0,2.823,0,0,0,0.059,0,0,0,0,0,0,0,0,0.059,43
151,Allyltriphenylphosphonium bromide,TRIETHYLENE GLYCOL,0,0.2,0.8,0,0,0,1,0,0,293.15,5.454252168,C=CC[P+](C1=CC=CC=C1)(C2=CC=CC=C2)C3=CC=CC=C3.[Br-],C(COCCOCCO)O,,118.9700518,-14.06284234,0,3,0,0.001522298,0.449584433,0,0,9,0,3.2,0,0,0,0.2,0,0,0,0,0,0,0,0,0.2,44
152,Allyltriphenylphosphonium bromide,TRIETHYLENE GLYCOL,0,0.2,0.8,0,0,0,1,0,0,298.15,5.115115422,C=CC[P+](C1=CC=CC=C1)(C2=CC=CC=C2)C3=CC=CC=C3.[Br-],C(COCCOCCO)O,,118.9700518,-14.06284234,0,3,0,0.001522298,0.449584433,0,0,9,0,3.2,0,0,0,0.2,0,0,0,0,0,0,0,0,0.2,44
153,Allyltriphenylphosphonium bromide,TRIETHYLENE GLYCOL,0,0.2,0.8,0,0,0,1,0,0,303.15,4.801065863,C=CC[P+](C1=CC=CC=C1)(C2=CC=CC=C2)C3=CC=CC=C3.[Br-],C(COCCOCCO)O,,118.9700518,-14.06284234,0,3,0,0.001522298,0.449584433,0,0,9,0,3.2,0,0,0,0.2,0,0,0,0,0,0,0,0,0.2,44
154,Allyltriphenylphosphonium bromide,TRIETHYLENE GLYCOL,0,0.2,0.8,0,0,0,1,0,0,308.15,4.509826006,C=CC[P+](C1=CC=CC=C1)(C2=CC=CC=C2)C3=CC=CC=C3.[Br-],C(COCCOCCO)O,,118.9700518,-14.06284234,0,3,0,0.001522298,0.449584433,0,0,9,0,3.2,0,0,0,0.2,0,0,0,0,0,0,0,0,0.2,44
155,Allyltriphenylphosphonium bromide,TRIETHYLENE GLYCOL,0,0.2,0.8,0,0,0,1,0,0,313.15,4.239382418,C=CC[P+](C1=CC=CC=C1)(C2=CC=CC=C2)C3=CC=CC=C3.[Br-],C(COCCOCCO)O,,118.9700518,-14.06284234,0,3,0,0.001522298,0.449584433,0,0,9,0,3.2,0,0,0,0.2,0,0,0,0,0,0,0,0,0.2,44
156,Allyltriphenylphosphonium bromide,TRIETHYLENE GLYCOL,0,0.2,0.8,0,0,0,1,0,0,318.15,3.988835887,C=CC[P+](C1=CC=CC=C1)(C2=CC=CC=C2)C3=CC=CC=C3.[Br-],C(COCCOCCO)O,,118.9700518,-14.06284234,0,3,0,0.001522298,0.449584433,0,0,9,0,3.2,0,0,0,0.2,0,0,0,0,0,0,0,0,0.2,44
157,Allyltriphenylphosphonium bromide,TRIETHYLENE GLYCOL,0,0.2,0.8,0,0,0,1,0,0,323.15,3.754831039,C=CC[P+](C1=CC=CC=C1)(C2=CC=CC=C2)C3=CC=CC=C3.[Br-],C(COCCOCCO)O,,118.9700518,-14.06284234,0,3,0,0.001522298,0.449584433,0,0,9,0,3.2,0,0,0,0.2,0,0,0,0,0,0,0,0,0.2,44
158,Allyltriphenylphosphonium bromide,TRIETHYLENE GLYCOL,0,0.2,0.8,0,0,0,1,0,0,328.15,3.536660241,C=CC[P+](C1=CC=CC=C1)(C2=CC=CC=C2)C3=CC=CC=C3.[Br-],C(COCCOCCO)O,,118.9700518,-14.06284234,0,3,0,0.001522298,0.449584433,0,0,9,0,3.2,0,0,0,0.2,0,0,0,0,0,0,0,0,0.2,44
159,Allyltriphenylphosphonium bromide,TRIETHYLENE GLYCOL,0,0.2,0.8,0,0,0,1,0,0,333.15,3.334843881,C=CC[P+](C1=CC=CC=C1)(C2=CC=CC=C2)C3=CC=CC=C3.[Br-],C(COCCOCCO)O,,118.9700518,-14.06284234,0,3,0,0.001522298,0.449584433,0,0,9,0,3.2,0,0,0,0.2,0,0,0,0,0,0,0,0,0.2,44
160,Allyltriphenylphosphonium bromide,TRIETHYLENE GLYCOL,0,0.2,0.8,0,0,0,1,0,0,338.15,3.143160408,C=CC[P+](C1=CC=CC=C1)(C2=CC=CC=C2)C3=CC=CC=C3.[Br-],C(COCCOCCO)O,,118.9700518,-14.06284234,0,3,0,0.001522298,0.449584433,0,0,9,0,3.2,0,0,0,0.2,0,0,0,0,0,0,0,0,0.2,44
161,Allyltriphenylphosphonium bromide,TRIETHYLENE GLYCOL,0,0.2,0.8,0,0,0,1,0,0,343.15,2.965376154,C=CC[P+](C1=CC=CC=C1)(C2=CC=CC=C2)C3=CC=CC=C3.[Br-],C(COCCOCCO)O,,118.9700518,-14.06284234,0,3,0,0.001522298,0.449584433,0,0,9,0,3.2,0,0,0,0.2,0,0,0,0,0,0,0,0,0.2,44
162,Allyltriphenylphosphonium bromide,TRIETHYLENE GLYCOL,0,0.091,0.909,0,0,0,1,0,0,293.15,4.55689339,C=CC[P+](C1=CC=CC=C1)(C2=CC=CC=C2)C3=CC=CC=C3.[Br-],C(COCCOCCO)O,,118.9700518,-14.06284234,0,3,0,0.002534404,0.340377279,0,0,7.365,0,3.636,0,0,0,0.091,0,0,0,0,0,0,0,0,0.091,44
163,Allyltriphenylphosphonium bromide,TRIETHYLENE GLYCOL,0,0.091,0.909,0,0,0,1,0,0,298.15,4.272379165,C=CC[P+](C1=CC=CC=C1)(C2=CC=CC=C2)C3=CC=CC=C3.[Br-],C(COCCOCCO)O,,118.9700518,-14.06284234,0,3,0,0.002534404,0.340377279,0,0,7.365,0,3.636,0,0,0,0.091,0,0,0,0,0,0,0,0,0.091,44
164,Allyltriphenylphosphonium bromide,TRIETHYLENE GLYCOL,0,0.091,0.909,0,0,0,1,0,0,303.15,4.004164534,C=CC[P+](C1=CC=CC=C1)(C2=CC=CC=C2)C3=CC=CC=C3.[Br-],C(COCCOCCO)O,,118.9700518,-14.06284234,0,3,0,0.002534404,0.340377279,0,0,7.365,0,3.636,0,0,0,0.091,0,0,0,0,0,0,0,0,0.091,44
165,Allyltriphenylphosphonium bromide,TRIETHYLENE GLYCOL,0,0.091,0.909,0,0,0,1,0,0,308.15,3.755532925,C=CC[P+](C1=CC=CC=C1)(C2=CC=CC=C2)C3=CC=CC=C3.[Br-],C(COCCOCCO)O,,118.9700518,-14.06284234,0,3,0,0.002534404,0.340377279,0,0,7.365,0,3.636,0,0,0,0.091,0,0,0,0,0,0,0,0,0.091,44
166,Allyltriphenylphosphonium bromide,TRIETHYLENE GLYCOL,0,0.091,0.909,0,0,0,1,0,0,313.15,3.52459426,C=CC[P+](C1=CC=CC=C1)(C2=CC=CC=C2)C3=CC=CC=C3.[Br-],C(COCCOCCO)O,,118.9700518,-14.06284234,0,3,0,0.002534404,0.340377279,0,0,7.365,0,3.636,0,0,0,0.091,0,0,0,0,0,0,0,0,0.091,44
167,Allyltriphenylphosphonium bromide,TRIETHYLENE GLYCOL,0,0.091,0.909,0,0,0,1,0,0,318.15,3.310725478,C=CC[P+](C1=CC=CC=C1)(C2=CC=CC=C2)C3=CC=CC=C3.[Br-],C(COCCOCCO)O,,118.9700518,-14.06284234,0,3,0,0.002534404,0.340377279,0,0,7.365,0,3.636,0,0,0,0.091,0,0,0,0,0,0,0,0,0.091,44
168,Allyltriphenylphosphonium bromide,TRIETHYLENE GLYCOL,0,0.091,0.909,0,0,0,1,0,0,323.15,3.110087218,C=CC[P+](C1=CC=CC=C1)(C2=CC=CC=C2)C3=CC=CC=C3.[Br-],C(COCCOCCO)O,,118.9700518,-14.06284234,0,3,0,0.002534404,0.340377279,0,0,7.365,0,3.636,0,0,0,0.091,0,0,0,0,0,0,0,0,0.091,44
169,Allyltriphenylphosphonium bromide,TRIETHYLENE GLYCOL,0,0.091,0.909,0,0,0,1,0,0,328.15,2.925953379,C=CC[P+](C1=CC=CC=C1)(C2=CC=CC=C2)C3=CC=CC=C3.[Br-],C(COCCOCCO)O,,118.9700518,-14.06284234,0,3,0,0.002534404,0.340377279,0,0,7.365,0,3.636,0,0,0,0.091,0,0,0,0,0,0,0,0,0.091,44
170,Allyltriphenylphosphonium bromide,TRIETHYLENE GLYCOL,0,0.091,0.909,0,0,0,1,0,0,333.15,2.750151377,C=CC[P+](C1=CC=CC=C1)(C2=CC=CC=C2)C3=CC=CC=C3.[Br-],C(COCCOCCO)O,,118.9700518,-14.06284234,0,3,0,0.002534404,0.340377279,0,0,7.365,0,3.636,0,0,0,0.091,0,0,0,0,0,0,0,0,0.091,44
171,Allyltriphenylphosphonium bromide,TRIETHYLENE GLYCOL,0,0.091,0.909,0,0,0,1,0,0,338.15,2.586786114,C=CC[P+](C1=CC=CC=C1)(C2=CC=CC=C2)C3=CC=CC=C3.[Br-],C(COCCOCCO)O,,118.9700518,-14.06284234,0,3,0,0.002534404,0.340377279,0,0,7.365,0,3.636,0,0,0,0.091,0,0,0,0,0,0,0,0,0.091,44
172,Allyltriphenylphosphonium bromide,TRIETHYLENE GLYCOL,0,0.091,0.909,0,0,0,1,0,0,343.15,2.433788779,C=CC[P+](C1=CC=CC=C1)(C2=CC=CC=C2)C3=CC=CC=C3.[Br-],C(COCCOCCO)O,,118.9700518,-14.06284234,0,3,0,0.002534404,0.340377279,0,0,7.365,0,3.636,0,0,0,0.091,0,0,0,0,0,0,0,0,0.091,44
