Repository: acid-design-lab/DESignSolvents

# DESignSolvents
1. DataAnalysis

2. MiningDescriptors

3. ML_MODELS

4. BEST_MODEL

File: VISCOSITY/Viscosity.csv (part 2 of 11)
Number of components,Type of DES,I,II,III,IV,V,Component#1,Component#2,Component#3,X#1 (molar fraction),X#2 (molar fraction),X#3 (molar fraction),"Temperature, K","Viscosity, cP",Reference (DOI)
2,Ⅲ,0,0,1,0,0,Tetrabutylammonium chloride,Acetic acid,,0.333,0.667,,298.15,256.81,10.1039/C6NJ03140D
2,Ⅲ,0,0,1,0,0,Tetrabutylammonium chloride,Acetic acid,,0.333,0.667,,303.15,177.91,10.1039/C6NJ03140D
2,Ⅲ,0,0,1,0,0,Tetrabutylammonium chloride,Acetic acid,,0.333,0.667,,308.15,134.48,10.1039/C6NJ03140D
2,Ⅲ,0,0,1,0,0,Tetrabutylammonium chloride,Acetic acid,,0.333,0.667,,313.15,112.46,10.1039/C6NJ03140D
2,Ⅲ,0,0,1,0,0,Tetrabutylammonium chloride,Acetic acid,,0.333,0.667,,318.15,92.16,10.1039/C6NJ03140D
2,Ⅲ,0,0,1,0,0,Tetrabutylammonium chloride,Acetic acid,,0.333,0.667,,323.15,79.55,10.1039/C6NJ03140D
2,Ⅲ,0,0,1,0,0,Tetrabutylammonium chloride,Acetic acid,,0.333,0.667,,328.15,72.67,10.1039/C6NJ03140D
2,Ⅲ,0,0,1,0,0,Tetrabutylammonium chloride,Acetic acid,,0.333,0.667,,333.15,64.07,10.1039/C6NJ03140D
2,Ⅲ,0,0,1,0,0,Tetraethylammonium chloride,Acetic acid,,0.333,0.667,,293.15,22.64,10.1039/C6NJ03140D
2,Ⅲ,0,0,1,0,0,Tetraethylammonium chloride,Acetic acid,,0.333,0.667,,298.15,20.85,10.1039/C6NJ03140D
2,Ⅲ,0,0,1,0,0,Tetraethylammonium chloride,Acetic acid,,0.333,0.667,,303.15,19.19,10.1039/C6NJ03140D
2,Ⅲ,0,0,1,0,0,Tetraethylammonium chloride,Acetic acid,,0.333,0.667,,308.15,17.67,10.1039/C6NJ03140D
2,Ⅲ,0,0,1,0,0,Tetraethylammonium chloride,Acetic acid,,0.333,0.667,,313.15,16.28,10.1039/C6NJ03140D
2,Ⅲ,0,0,1,0,0,Tetraethylammonium chloride,Acetic acid,,0.333,0.667,,318.15,15.02,10.1039/C6NJ03140D
2,Ⅲ,0,0,1,0,0,Tetraethylammonium chloride,Acetic acid,,0.333,0.667,,323.15,13.91,10.1039/C6NJ03140D
2,Ⅲ,0,0,1,0,0,Tetraethylammonium chloride,Acetic acid,,0.333,0.667,,328.15,12.93,10.1039/C6NJ03140D
2,Ⅲ,0,0,1,0,0,Tetraethylammonium chloride,Acetic acid,,0.333,0.667,,333.15,12.08,10.1039/C6NJ03140D
2,Ⅲ,0,0,1,0,0,Tetraethylammonium chloride,Acetic acid,,0.25,0.75,,293.15,31.37,10.1039/C6NJ03140D
2,Ⅲ,0,0,1,0,0,Tetraethylammonium chloride,Acetic acid,,0.25,0.75,,298.15,27.52,10.1039/C6NJ03140D
2,Ⅲ,0,0,1,0,0,Tetraethylammonium chloride,Acetic acid,,0.25,0.75,,303.15,23.7,10.1039/C6NJ03140D
2,Ⅲ,0,0,1,0,0,Tetraethylammonium chloride,Acetic acid,,0.25,0.75,,308.15,21.18,10.1039/C6NJ03140D
2,Ⅲ,0,0,1,0,0,Tetraethylammonium chloride,Acetic acid,,0.25,0.75,,313.15,19.35,10.1039/C6NJ03140D
2,Ⅲ,0,0,1,0,0,Tetraethylammonium chloride,Acetic acid,,0.25,0.75,,318.15,16.59,10.1039/C6NJ03140D
2,Ⅲ,0,0,1,0,0,Tetraethylammonium chloride,Acetic acid,,0.25,0.75,,323.15,14.64,10.1039/C6NJ03140D
2,Ⅲ,0,0,1,0,0,Tetraethylammonium chloride,Acetic acid,,0.25,0.75,,328.15,14.05,10.1039/C6NJ03140D
2,Ⅲ,0,0,1,0,0,Tetraethylammonium chloride,Acetic acid,,0.25,0.75,,333.15,13.86,10.1039/C6NJ03140D
2,Ⅲ,0,0,1,0,0,Tetraethylammonium chloride,Octanoic acid,,0.25,0.75,,293.15,24.57,10.1039/C6NJ03140D
2,Ⅲ,0,0,1,0,0,Tetraethylammonium chloride,Octanoic acid,,0.25,0.75,,298.15,21.5,10.1039/C6NJ03140D
2,Ⅲ,0,0,1,0,0,Tetraethylammonium chloride,Octanoic acid,,0.25,0.75,,303.15,19.45,10.1039/C6NJ03140D
2,Ⅲ,0,0,1,0,0,Tetraethylammonium chloride,Octanoic acid,,0.25,0.75,,308.15,16.99,10.1039/C6NJ03140D
2,Ⅲ,0,0,1,0,0,Tetraethylammonium chloride,Octanoic acid,,0.25,0.75,,313.15,15.51,10.1039/C6NJ03140D
2,Ⅲ,0,0,1,0,0,Tetraethylammonium chloride,Octanoic acid,,0.25,0.75,,318.15,14.56,10.1039/C6NJ03140D
2,Ⅲ,0,0,1,0,0,Tetraethylammonium chloride,Octanoic acid,,0.25,0.75,,323.15,13.71,10.1039/C6NJ03140D
2,Ⅲ,0,0,1,0,0,Tetraethylammonium chloride,Octanoic acid,,0.25,0.75,,328.15,12.39,10.1039/C6NJ03140D
2,Ⅲ,0,0,1,0,0,Tetraethylammonium chloride,Octanoic acid,,0.25,0.75,,333.15,11.45,10.1039/C6NJ03140D
2,Ⅲ,0,0,1,0,0,Triethylmethylammonium chloride,Acetic acid,,0.333,0.667,,293.15,79.27,10.1039/C6NJ03140D
2,Ⅲ,0,0,1,0,0,Triethylmethylammonium chloride,Acetic acid,,0.333,0.667,,298.15,65.86,10.1039/C6NJ03140D
2,Ⅲ,0,0,1,0,0,Triethylmethylammonium chloride,Acetic acid,,0.333,0.667,,303.15,53.37,10.1039/C6NJ03140D
2,Ⅲ,0,0,1,0,0,Triethylmethylammonium chloride,Acetic acid,,0.333,0.667,,308.15,46.41,10.1039/C6NJ03140D
2,Ⅲ,0,0,1,0,0,Triethylmethylammonium chloride,Acetic acid,,0.333,0.667,,313.15,40.65,10.1039/C6NJ03140D
2,Ⅲ,0,0,1,0,0,Triethylmethylammonium chloride,Acetic acid,,0.333,0.667,,318.15,34.89,10.1039/C6NJ03140D
2,Ⅲ,0,0,1,0,0,Triethylmethylammonium chloride,Acetic acid,,0.333,0.667,,323.15,32.47,10.1039/C6NJ03140D
2,Ⅲ,0,0,1,0,0,Triethylmethylammonium chloride,Acetic acid,,0.333,0.667,,328.15,31.31,10.1039/C6NJ03140D
2,Ⅲ,0,0,1,0,0,Triethylmethylammonium chloride,Acetic acid,,0.333,0.667,,333.15,31.07,10.1039/C6NJ03140D
2,Ⅲ,0,0,1,0,0,Triethylmethylammonium chloride,Ethylene glycol,,0.333,0.667,,293.15,32.69,10.1039/C6NJ03140D
2,Ⅲ,0,0,1,0,0,Triethylmethylammonium chloride,Ethylene glycol,,0.333,0.667,,298.15,25.97,10.1039/C6NJ03140D
2,Ⅲ,0,0,1,0,0,Triethylmethylammonium chloride,Ethylene glycol,,0.333,0.667,,303.15,22.09,10.1039/C6NJ03140D
2,Ⅲ,0,0,1,0,0,Triethylmethylammonium chloride,Ethylene glycol,,0.333,0.667,,308.15,18.93,10.1039/C6NJ03140D
2,Ⅲ,0,0,1,0,0,Triethylmethylammonium chloride,Ethylene glycol,,0.333,0.667,,313.15,17.35,10.1039/C6NJ03140D
2,Ⅲ,0,0,1,0,0,Triethylmethylammonium chloride,Ethylene glycol,,0.333,0.667,,318.15,15.49,10.1039/C6NJ03140D
2,Ⅲ,0,0,1,0,0,Triethylmethylammonium chloride,Ethylene glycol,,0.333,0.667,,323.15,13.94,10.1039/C6NJ03140D
2,Ⅲ,0,0,1,0,0,Triethylmethylammonium chloride,Ethylene glycol,,0.333,0.667,,328.15,12.61,10.1039/C6NJ03140D
2,Ⅲ,0,0,1,0,0,Triethylmethylammonium chloride,Ethylene glycol,,0.333,0.667,,333.15,11.38,10.1039/C6NJ03140D
2,Ⅲ,0,0,1,0,0,Triethylmethylammonium chloride,Glycerol,,0.333,0.667,,293.15,46.78,10.1039/C6NJ03140D
2,Ⅲ,0,0,1,0,0,Triethylmethylammonium chloride,Glycerol,,0.333,0.667,,298.15,41.69,10.1039/C6NJ03140D
2,Ⅲ,0,0,1,0,0,Triethylmethylammonium chloride,Glycerol,,0.333,0.667,,303.15,32.89,10.1039/C6NJ03140D
2,Ⅲ,0,0,1,0,0,Triethylmethylammonium chloride,Glycerol,,0.333,0.667,,308.15,27.05,10.1039/C6NJ03140D
2,Ⅲ,0,0,1,0,0,Triethylmethylammonium chloride,Glycerol,,0.333,0.667,,313.15,22.59,10.1039/C6NJ03140D
2,Ⅲ,0,0,1,0,0,Triethylmethylammonium chloride,Glycerol,,0.333,0.667,,318.15,20.04,10.1039/C6NJ03140D
2,Ⅲ,0,0,1,0,0,Triethylmethylammonium chloride,Glycerol,,0.333,0.667,,323.15,19.31,10.1039/C6NJ03140D
2,Ⅲ,0,0,1,0,0,Triethylmethylammonium chloride,Glycerol,,0.333,0.667,,328.15,16.25,10.1039/C6NJ03140D
2,Ⅲ,0,0,1,0,0,Triethylmethylammonium chloride,Glycerol,,0.333,0.667,,333.15,15.4,10.1039/C6NJ03140D
2,Ⅲ,0,0,1,0,0,Triethylmethylammonium chloride,DL-Lactic acid,,0.333,0.667,,293.15,48.63,10.1039/C6NJ03140D
2,Ⅲ,0,0,1,0,0,Triethylmethylammonium chloride,DL-Lactic acid,,0.333,0.667,,298.15,37.24,10.1039/C6NJ03140D
2,Ⅲ,0,0,1,0,0,Triethylmethylammonium chloride,DL-Lactic acid,,0.333,0.667,,303.15,33.62,10.1039/C6NJ03140D
2,Ⅲ,0,0,1,0,0,Triethylmethylammonium chloride,DL-Lactic acid,,0.333,0.667,,308.15,28.08,10.1039/C6NJ03140D
2,Ⅲ,0,0,1,0,0,Triethylmethylammonium chloride,DL-Lactic acid,,0.333,0.667,,313.15,26.98,10.1039/C6NJ03140D
2,Ⅲ,0,0,1,0,0,Triethylmethylammonium chloride,DL-Lactic acid,,0.333,0.667,,318.15,23.94,10.1039/C6NJ03140D
2,Ⅲ,0,0,1,0,0,Triethylmethylammonium chloride,DL-Lactic acid,,0.333,0.667,,323.15,23.31,10.1039/C6NJ03140D
2,Ⅲ,0,0,1,0,0,Triethylmethylammonium chloride,DL-Lactic acid,,0.333,0.667,,328.15,20.55,10.1039/C6NJ03140D
2,Ⅲ,0,0,1,0,0,Triethylmethylammonium chloride,DL-Lactic acid,,0.333,0.667,,333.15,19.31,10.1039/C6NJ03140D
2,Ⅲ,0,0,1,0,0,Triethylmethylammonium chloride,Levulinic acid,,0.333,0.667,,293.15,170.21,10.1039/C6NJ03140D
2,Ⅲ,0,0,1,0,0,Triethylmethylammonium chloride,Levulinic acid,,0.333,0.667,,298.15,117.46,10.1039/C6NJ03140D
2,Ⅲ,0,0,1,0,0,Triethylmethylammonium chloride,Levulinic acid,,0.333,0.667,,303.15,87.65,10.1039/C6NJ03140D
2,Ⅲ,0,0,1,0,0,Triethylmethylammonium chloride,Levulinic acid,,0.333,0.667,,308.15,69.03,10.1039/C6NJ03140D
2,Ⅲ,0,0,1,0,0,Triethylmethylammonium chloride,Levulinic acid,,0.333,0.667,,313.15,54.36,10.1039/C6NJ03140D
2,Ⅲ,0,0,1,0,0,Triethylmethylammonium chloride,Levulinic acid,,0.333,0.667,,318.15,43.77,10.1039/C6NJ03140D
2,Ⅲ,0,0,1,0,0,Triethylmethylammonium chloride,Levulinic acid,,0.333,0.667,,323.15,37.18,10.1039/C6NJ03140D
2,Ⅲ,0,0,1,0,0,Triethylmethylammonium chloride,Levulinic acid,,0.333,0.667,,328.15,32.66,10.1039/C6NJ03140D
2,Ⅲ,0,0,1,0,0,Triethylmethylammonium chloride,Levulinic acid,,0.333,0.667,,333.15,30.66,10.1039/C6NJ03140D
2,Ⅲ,0,0,1,0,0,Tetramethylammonium chloride,Acetic acid,,0.2,0.8,,293.15,129.47,10.1039/C6NJ03140D
2,Ⅲ,0,0,1,0,0,Tetramethylammonium chloride,Acetic acid,,0.2,0.8,,298.15,96.45,10.1039/C6NJ03140D
2,Ⅲ,0,0,1,0,0,Tetramethylammonium chloride,Acetic acid,,0.2,0.8,,303.15,71.49,10.1039/C6NJ03140D
2,Ⅲ,0,0,1,0,0,Tetramethylammonium chloride,Acetic acid,,0.2,0.8,,308.15,56.09,10.1039/C6NJ03140D
2,Ⅲ,0,0,1,0,0,Tetramethylammonium chloride,Acetic acid,,0.2,0.8,,313.15,45.15,10.1039/C6NJ03140D
2,Ⅲ,0,0,1,0,0,Tetramethylammonium chloride,Acetic acid,,0.2,0.8,,318.15,37.32,10.1039/C6NJ03140D
2,Ⅲ,0,0,1,0,0,Tetramethylammonium chloride,Acetic acid,,0.2,0.8,,323.15,32.23,10.1039/C6NJ03140D
2,Ⅲ,0,0,1,0,0,Tetramethylammonium chloride,Acetic acid,,0.2,0.8,,328.15,28.65,10.1039/C6NJ03140D
2,Ⅲ,0,0,1,0,0,Tetramethylammonium chloride,Acetic acid,,0.2,0.8,,333.15,24.38,10.1039/C6NJ03140D
2,Ⅲ,0,0,1,0,0,Tetrapropylammonium chloride,Acetic acid,,0.143,0.857,,293.15,32.97,10.1039/C6NJ03140D
2,Ⅲ,0,0,1,0,0,Tetrapropylammonium chloride,Acetic acid,,0.143,0.857,,298.15,32.66,10.1039/C6NJ03140D
2,Ⅲ,0,0,1,0,0,Tetrapropylammonium chloride,Acetic acid,,0.143,0.857,,303.15,32.39,10.1039/C6NJ03140D
2,Ⅲ,0,0,1,0,0,Tetrapropylammonium chloride,Acetic acid,,0.143,0.857,,308.15,32.12,10.1039/C6NJ03140D
2,Ⅲ,0,0,1,0,0,Tetrapropylammonium chloride,Acetic acid,,0.143,0.857,,313.15,31.95,10.1039/C6NJ03140D
2,Ⅲ,0,0,1,0,0,Tetrapropylammonium chloride,Acetic acid,,0.143,0.857,,318.15,31.6,10.1039/C6NJ03140D
2,Ⅲ,0,0,1,0,0,Tetrapropylammonium chloride,Acetic acid,,0.143,0.857,,323.15,31.37,10.1039/C6NJ03140D
2,Ⅲ,0,0,1,0,0,Tetrapropylammonium chloride,Acetic acid,,0.143,0.857,,328.15,31.07,10.1039/C6NJ03140D
2,Ⅲ,0,0,1,0,0,Tetrapropylammonium chloride,Acetic acid,,0.143,0.857,,333.15,30.89,10.1039/C6NJ03140D
2,Ⅲ,0,0,1,0,0,Tetrapropylammonium chloride,Ethanolamine,,0.2,0.8,,293.15,71.63,10.1039/C6NJ03140D
2,Ⅲ,0,0,1,0,0,Tetrapropylammonium chloride,Ethanolamine,,0.2,0.8,,298.15,55.13,10.1039/C6NJ03140D
2,Ⅲ,0,0,1,0,0,Tetrapropylammonium chloride,Ethanolamine,,0.2,0.8,,303.15,42.58,10.1039/C6NJ03140D
2,Ⅲ,0,0,1,0,0,Tetrapropylammonium chloride,Ethanolamine,,0.2,0.8,,308.15,34.85,10.1039/C6NJ03140D
2,Ⅲ,0,0,1,0,0,Tetrapropylammonium chloride,Ethanolamine,,0.2,0.8,,313.15,27.21,10.1039/C6NJ03140D
2,Ⅲ,0,0,1,0,0,Tetrapropylammonium chloride,Ethanolamine,,0.2,0.8,,318.15,26.96,10.1039/C6NJ03140D
2,Ⅲ,0,0,1,0,0,Tetrapropylammonium chloride,Ethanolamine,,0.2,0.8,,323.15,22.05,10.1039/C6NJ03140D
2,Ⅲ,0,0,1,0,0,Tetrapropylammonium chloride,Ethanolamine,,0.2,0.8,,328.15,24.85,10.1039/C6NJ03140D
2,Ⅲ,0,0,1,0,0,Tetrapropylammonium chloride,Ethanolamine,,0.2,0.8,,333.15,16.99,10.1039/C6NJ03140D
2,Ⅲ,0,0,1,0,0,Tetrapropylammonium chloride,Ethanolamine,,0.125,0.875,,293.15,49.32,10.1039/C6NJ03140D
2,Ⅲ,0,0,1,0,0,Tetrapropylammonium chloride,Ethanolamine,,0.125,0.875,,298.15,38.72,10.1039/C6NJ03140D
2,Ⅲ,0,0,1,0,0,Tetrapropylammonium chloride,Ethanolamine,,0.125,0.875,,303.15,30.91,10.1039/C6NJ03140D
2,Ⅲ,0,0,1,0,0,Tetrapropylammonium chloride,Ethanolamine,,0.125,0.875,,308.15,25.41,10.1039/C6NJ03140D
2,Ⅲ,0,0,1,0,0,Tetrapropylammonium chloride,Ethanolamine,,0.125,0.875,,313.15,22.87,10.1039/C6NJ03140D
2,Ⅲ,0,0,1,0,0,Tetrapropylammonium chloride,Ethanolamine,,0.125,0.875,,318.15,19.82,10.1039/C6NJ03140D
2,Ⅲ,0,0,1,0,0,Tetrapropylammonium chloride,Ethanolamine,,0.125,0.875,,323.15,18.12,10.1039/C6NJ03140D
2,Ⅲ,0,0,1,0,0,Tetrapropylammonium chloride,Ethanolamine,,0.125,0.875,,328.15,16.79,10.1039/C6NJ03140D
2,Ⅲ,0,0,1,0,0,Tetrapropylammonium chloride,Ethanolamine,,0.125,0.875,,333.15,15.71,10.1039/C6NJ03140D
2,Ⅲ,0,0,1,0,0,choline chloride,ethylene glycol,,0.3325,0.6675,,293.15,60,10.1021/acs.jced.0c00715
2,Ⅲ,0,0,1,0,0,choline chloride,ethylene glycol,,0.3325,0.6675,,298.15,48.59,10.1021/acs.jced.0c00715
2,Ⅲ,0,0,1,0,0,choline chloride,ethylene glycol,,0.3325,0.6675,,303.15,48.59,10.1021/acs.jced.0c00715
2,Ⅲ,0,0,1,0,0,choline chloride,ethylene glycol,,0.3325,0.6675,,308.15,33.15,10.1021/acs.jced.0c00715
2,Ⅲ,0,0,1,0,0,choline chloride,ethylene glycol,,0.3325,0.6675,,313.15,27.77,10.1021/acs.jced.0c00715
2,Ⅲ,0,0,1,0,0,choline chloride,ethylene glycol,,0.3325,0.6675,,318.15,23.61,10.1021/acs.jced.0c00715
2,Ⅲ,0,0,1,0,0,choline chloride,ethylene glycol,,0.3325,0.6675,,323.15,20.3,10.1021/acs.jced.0c00715
2,Ⅲ,0,0,1,0,0,choline chloride,ethylene glycol,,0.3325,0.6675,,328.15,17.64,10.1021/acs.jced.0c00715
2,Ⅲ,0,0,1,0,0,choline chloride,ethylene glycol,,0.3325,0.6675,,333.15,15.31,10.1021/acs.jced.0c00715
2,Ⅲ,0,0,1,0,0,choline chloride,ethylene glycol,,0.2501,0.7499,,293.15,37.35,10.1021/acs.jced.0c00715
2,Ⅲ,0,0,1,0,0,choline chloride,ethylene glycol,,0.2501,0.7499,,298.15,31.12,10.1021/acs.jced.0c00715
2,Ⅲ,0,0,1,0,0,choline chloride,ethylene glycol,,0.2501,0.7499,,303.15,25.72,10.1021/acs.jced.0c00715
2,Ⅲ,0,0,1,0,0,choline chloride,ethylene glycol,,0.2501,0.7499,,308.15,21.63,10.1021/acs.jced.0c00715
2,Ⅲ,0,0,1,0,0,choline chloride,ethylene glycol,,0.2501,0.7499,,313.15,18.27,10.1021/acs.jced.0c00715
2,Ⅲ,0,0,1,0,0,choline chloride,ethylene glycol,,0.2501,0.7499,,318.15,15.68,10.1021/acs.jced.0c00715
2,Ⅲ,0,0,1,0,0,choline chloride,ethylene glycol,,0.2501,0.7499,,323.15,13.57,10.1021/acs.jced.0c00715
2,Ⅲ,0,0,1,0,0,choline chloride,ethylene glycol,,0.2501,0.7499,,328.15,11.9,10.1021/acs.jced.0c00715
2,Ⅲ,0,0,1,0,0,choline chloride,ethylene glycol,,0.2501,0.7499,,333.15,10.47,10.1021/acs.jced.0c00715
2,Ⅲ,0,0,1,0,0,choline chloride,ethylene glycol,,0.2001,0.7999,,293.15,31.8,10.1021/acs.jced.0c00715
2,Ⅲ,0,0,1,0,0,choline chloride,ethylene glycol,,0.2001,0.7999,,298.15,26.21,10.1021/acs.jced.0c00715
2,Ⅲ,0,0,1,0,0,choline chloride,ethylene glycol,,0.2001,0.7999,,303.15,21.7,10.1021/acs.jced.0c00715
2,Ⅲ,0,0,1,0,0,choline chloride,ethylene glycol,,0.2001,0.7999,,308.15,18.29,10.1021/acs.jced.0c00715
2,Ⅲ,0,0,1,0,0,choline chloride,ethylene glycol,,0.2001,0.7999,,313.15,15.52,10.1021/acs.jced.0c00715
2,Ⅲ,0,0,1,0,0,choline chloride,ethylene glycol,,0.2001,0.7999,,318.15,13.3,10.1021/acs.jced.0c00715
2,Ⅲ,0,0,1,0,0,choline chloride,ethylene glycol,,0.2001,0.7999,,323.15,11.5,10.1021/acs.jced.0c00715
2,Ⅲ,0,0,1,0,0,choline chloride,ethylene glycol,,0.2001,0.7999,,328.15,10.06,10.1021/acs.jced.0c00715
2,Ⅲ,0,0,1,0,0,choline chloride,ethylene glycol,,0.2001,0.7999,,333.15,9.01,10.1021/acs.jced.0c00715
2,Ⅲ,0,0,1,0,0,choline chloride,ethylene glycol,,0.1668,0.8332,,293.15,28.49,10.1021/acs.jced.0c00715
2,Ⅲ,0,0,1,0,0,choline chloride,ethylene glycol,,0.1668,0.8332,,298.15,23.36,10.1021/acs.jced.0c00715
2,Ⅲ,0,0,1,0,0,choline chloride,ethylene glycol,,0.1668,0.8332,,303.15,19.36,10.1021/acs.jced.0c00715
2,Ⅲ,0,0,1,0,0,choline chloride,ethylene glycol,,0.1668,0.8332,,308.15,16.22,10.1021/acs.jced.0c00715
2,Ⅲ,0,0,1,0,0,choline chloride,ethylene glycol,,0.1668,0.8332,,313.15,13.72,10.1021/acs.jced.0c00715
2,Ⅲ,0,0,1,0,0,choline chloride,ethylene glycol,,0.1668,0.8332,,318.15,11.67,10.1021/acs.jced.0c00715
2,Ⅲ,0,0,1,0,0,choline chloride,ethylene glycol,,0.1668,0.8332,,323.15,9.98,10.1021/acs.jced.0c00715
2,Ⅲ,0,0,1,0,0,choline chloride,ethylene glycol,,0.1668,0.8332,,328.15,8.86,10.1021/acs.jced.0c00715
2,Ⅲ,0,0,1,0,0,choline chloride,ethylene glycol,,0.1668,0.8332,,333.15,7.5,10.1021/acs.jced.0c00715
2,Ⅲ,0,0,1,0,0,choline chloride,ethylene glycol,,0.1429,0.8571,,293.15,25.56,10.1021/acs.jced.0c00715
2,Ⅲ,0,0,1,0,0,choline chloride,ethylene glycol,,0.1429,0.8571,,298.15,20.93,10.1021/acs.jced.0c00715
2,Ⅲ,0,0,1,0,0,choline chloride,ethylene glycol,,0.1429,0.8571,,303.15,17.34,10.1021/acs.jced.0c00715
2,Ⅲ,0,0,1,0,0,choline chloride,ethylene glycol,,0.1429,0.8571,,308.15,14.52,10.1021/acs.jced.0c00715
2,Ⅲ,0,0,1,0,0,choline chloride,ethylene glycol,,0.1429,0.8571,,313.15,12.3,10.1021/acs.jced.0c00715
2,Ⅲ,0,0,1,0,0,choline chloride,ethylene glycol,,0.1429,0.8571,,318.15,10.51,10.1021/acs.jced.0c00715
2,Ⅲ,0,0,1,0,0,choline chloride,ethylene glycol,,0.1429,0.8571,,323.15,9.07,10.1021/acs.jced.0c00715
2,Ⅲ,0,0,1,0,0,choline chloride,ethylene glycol,,0.1429,0.8571,,328.15,7.89,10.1021/acs.jced.0c00715
2,Ⅲ,0,0,1,0,0,choline chloride,ethylene glycol,,0.1429,0.8571,,333.15,6.91,10.1021/acs.jced.0c00715
2,Ⅲ,0,0,1,0,0,choline chloride,"1,2-propanediol",,0.2502,0.7498,,293.15,94.05,10.1021/acs.jced.0c00715
2,Ⅲ,0,0,1,0,0,choline chloride,"1,2-propanediol",,0.2502,0.7498,,298.15,72.1,10.1021/acs.jced.0c00715
2,Ⅲ,0,0,1,0,0,choline chloride,"1,2-propanediol",,0.2502,0.7498,,303.15,56.26,10.1021/acs.jced.0c00715
2,Ⅲ,0,0,1,0,0,choline chloride,"1,2-propanediol",,0.2502,0.7498,,308.15,44.5,10.1021/acs.jced.0c00715
2,Ⅲ,0,0,1,0,0,choline chloride,"1,2-propanediol",,0.2502,0.7498,,313.15,35.89,10.1021/acs.jced.0c00715
2,Ⅲ,0,0,1,0,0,choline chloride,"1,2-propanediol",,0.2502,0.7498,,318.15,29.15,10.1021/acs.jced.0c00715
2,Ⅲ,0,0,1,0,0,choline chloride,"1,2-propanediol",,0.2502,0.7498,,323.15,24.25,10.1021/acs.jced.0c00715
2,Ⅲ,0,0,1,0,0,choline chloride,"1,2-propanediol",,0.2502,0.7498,,328.15,20.01,10.1021/acs.jced.0c00715
2,Ⅲ,0,0,1,0,0,choline chloride,"1,2-propanediol",,0.2502,0.7498,,333.15,17.11,10.1021/acs.jced.0c00715
2,Ⅲ,0,0,1,0,0,choline chloride,"1,2-propanediol",,0.1997,0.8003,,293.15,80.19,10.1021/acs.jced.0c00715
2,Ⅲ,0,0,1,0,0,choline chloride,"1,2-propanediol",,0.1997,0.8003,,298.15,61.49,10.1021/acs.jced.0c00715
2,Ⅲ,0,0,1,0,0,choline chloride,"1,2-propanediol",,0.1997,0.8003,,303.15,47.74,10.1021/acs.jced.0c00715
2,Ⅲ,0,0,1,0,0,choline chloride,"1,2-propanediol",,0.1997,0.8003,,308.15,37.47,10.1021/acs.jced.0c00715
2,Ⅲ,0,0,1,0,0,choline chloride,"1,2-propanediol",,0.1997,0.8003,,313.15,30.4,10.1021/acs.jced.0c00715
2,Ⅲ,0,0,1,0,0,choline chloride,"1,2-propanediol",,0.1997,0.8003,,318.15,24.7,10.1021/acs.jced.0c00715
2,Ⅲ,0,0,1,0,0,choline chloride,"1,2-propanediol",,0.1997,0.8003,,323.15,20.43,10.1021/acs.jced.0c00715
2,Ⅲ,0,0,1,0,0,choline chloride,"1,2-propanediol",,0.1997,0.8003,,328.15,17,10.1021/acs.jced.0c00715
2,Ⅲ,0,0,1,0,0,choline chloride,"1,2-propanediol",,0.1997,0.8003,,333.15,14.43,10.1021/acs.jced.0c00715
2,Ⅲ,0,0,1,0,0,choline chloride,"1,2-propanediol",,0.1672,0.8328,,293.15,73.34,10.1021/acs.jced.0c00715
2,Ⅲ,0,0,1,0,0,choline chloride,"1,2-propanediol",,0.1672,0.8328,,298.15,57.12,10.1021/acs.jced.0c00715
2,Ⅲ,0,0,1,0,0,choline chloride,"1,2-propanediol",,0.1672,0.8328,,303.15,44.41,10.1021/acs.jced.0c00715
2,Ⅲ,0,0,1,0,0,choline chloride,"1,2-propanediol",,0.1672,0.8328,,308.15,34.61,10.1021/acs.jced.0c00715
2,Ⅲ,0,0,1,0,0,choline chloride,"1,2-propanediol",,0.1672,0.8328,,313.15,27.67,10.1021/acs.jced.0c00715
2,Ⅲ,0,0,1,0,0,choline chloride,"1,2-propanediol",,0.1672,0.8328,,318.15,22.49,10.1021/acs.jced.0c00715
2,Ⅲ,0,0,1,0,0,choline chloride,"1,2-propanediol",,0.1672,0.8328,,323.15,18.56,10.1021/acs.jced.0c00715
2,Ⅲ,0,0,1,0,0,choline chloride,"1,2-propanediol",,0.1672,0.8328,,328.15,15.55,10.1021/acs.jced.0c00715
2,Ⅲ,0,0,1,0,0,choline chloride,"1,2-propanediol",,0.1672,0.8328,,333.15,13.04,10.1021/acs.jced.0c00715
2,Ⅲ,0,0,1,0,0,choline chloride,"1,2-propanediol",,0.1433,0.8567,,293.15,70.57,10.1021/acs.jced.0c00715
2,Ⅲ,0,0,1,0,0,choline chloride,"1,2-propanediol",,0.1433,0.8567,,298.15,55.1,10.1021/acs.jced.0c00715
2,Ⅲ,0,0,1,0,0,choline chloride,"1,2-propanediol",,0.1433,0.8567,,303.15,43.01,10.1021/acs.jced.0c00715
2,Ⅲ,0,0,1,0,0,choline chloride,"1,2-propanediol",,0.1433,0.8567,,308.15,33.33,10.1021/acs.jced.0c00715
2,Ⅲ,0,0,1,0,0,choline chloride,"1,2-propanediol",,0.1433,0.8567,,313.15,26.42,10.1021/acs.jced.0c00715
2,Ⅲ,0,0,1,0,0,choline chloride,"1,2-propanediol",,0.1433,0.8567,,318.15,21.11,10.1021/acs.jced.0c00715
2,Ⅲ,0,0,1,0,0,choline chloride,"1,2-propanediol",,0.1433,0.8567,,323.15,17.41,10.1021/acs.jced.0c00715
2,Ⅲ,0,0,1,0,0,choline chloride,"1,2-propanediol",,0.1433,0.8567,,328.15,14.3,10.1021/acs.jced.0c00715
2,Ⅲ,0,0,1,0,0,choline chloride,"1,2-propanediol",,0.1433,0.8567,,333.15,12.21,10.1021/acs.jced.0c00715
2,Ⅲ,0,0,1,0,0,choline chloride,"1,3-propanediol",,0.2491,0.7509,,293.15,69.74,10.1021/acs.jced.0c00715
2,Ⅲ,0,0,1,0,0,choline chloride,"1,3-propanediol",,0.2491,0.7509,,298.15,55.76,10.1021/acs.jced.0c00715
2,Ⅲ,0,0,1,0,0,choline chloride,"1,3-propanediol",,0.2491,0.7509,,303.15,45.4,10.1021/acs.jced.0c00715
2,Ⅲ,0,0,1,0,0,choline chloride,"1,3-propanediol",,0.2491,0.7509,,308.15,37.43,10.1021/acs.jced.0c00715
2,Ⅲ,0,0,1,0,0,choline chloride,"1,3-propanediol",,0.2491,0.7509,,313.15,31.35,10.1021/acs.jced.0c00715
2,Ⅲ,0,0,1,0,0,choline chloride,"1,3-propanediol",,0.2491,0.7509,,318.15,26.52,10.1021/acs.jced.0c00715
2,Ⅲ,0,0,1,0,0,choline chloride,"1,3-propanediol",,0.2491,0.7509,,323.15,22.62,10.1021/acs.jced.0c00715
2,Ⅲ,0,0,1,0,0,choline chloride,"1,3-propanediol",,0.2491,0.7509,,328.15,19.46,10.1021/acs.jced.0c00715
2,Ⅲ,0,0,1,0,0,choline chloride,"1,3-propanediol",,0.2491,0.7509,,333.15,16.88,10.1021/acs.jced.0c00715
2,Ⅲ,0,0,1,0,0,choline chloride,"1,3-propanediol",,0.1999,0.8001,,293.15,61.31,10.1021/acs.jced.0c00715
2,Ⅲ,0,0,1,0,0,choline chloride,"1,3-propanediol",,0.1999,0.8001,,298.15,49.49,10.1021/acs.jced.0c00715
2,Ⅲ,0,0,1,0,0,choline chloride,"1,3-propanediol",,0.1999,0.8001,,303.15,40.7,10.1021/acs.jced.0c00715
2,Ⅲ,0,0,1,0,0,choline chloride,"1,3-propanediol",,0.1999,0.8001,,308.15,33.88,10.1021/acs.jced.0c00715
2,Ⅲ,0,0,1,0,0,choline chloride,"1,3-propanediol",,0.1999,0.8001,,313.15,27.31,10.1021/acs.jced.0c00715
2,Ⅲ,0,0,1,0,0,choline chloride,"1,3-propanediol",,0.1999,0.8001,,318.15,23.03,10.1021/acs.jced.0c00715
2,Ⅲ,0,0,1,0,0,choline chloride,"1,3-propanediol",,0.1999,0.8001,,323.15,19.63,10.1021/acs.jced.0c00715
2,Ⅲ,0,0,1,0,0,choline chloride,"1,3-propanediol",,0.1999,0.8001,,328.15,16.91,10.1021/acs.jced.0c00715
2,Ⅲ,0,0,1,0,0,choline chloride,"1,3-propanediol",,0.1999,0.8001,,333.15,14.66,10.1021/acs.jced.0c00715
2,Ⅲ,0,0,1,0,0,choline chloride,"1,3-propanediol",,0.1672,0.8328,,293.15,57.14,10.1021/acs.jced.0c00715
2,Ⅲ,0,0,1,0,0,choline chloride,"1,3-propanediol",,0.1672,0.8328,,298.15,46.14,10.1021/acs.jced.0c00715
2,Ⅲ,0,0,1,0,0,choline chloride,"1,3-propanediol",,0.1672,0.8328,,303.15,37.62,10.1021/acs.jced.0c00715
2,Ⅲ,0,0,1,0,0,choline chloride,"1,3-propanediol",,0.1672,0.8328,,308.15,30.92,10.1021/acs.jced.0c00715
2,Ⅲ,0,0,1,0,0,choline chloride,"1,3-propanediol",,0.1672,0.8328,,313.15,25.67,10.1021/acs.jced.0c00715
2,Ⅲ,0,0,1,0,0,choline chloride,"1,3-propanediol",,0.1672,0.8328,,318.15,21.53,10.1021/acs.jced.0c00715
2,Ⅲ,0,0,1,0,0,choline chloride,"1,3-propanediol",,0.1672,0.8328,,323.15,18.26,10.1021/acs.jced.0c00715
2,Ⅲ,0,0,1,0,0,choline chloride,"1,3-propanediol",,0.1672,0.8328,,328.15,15.56,10.1021/acs.jced.0c00715
2,Ⅲ,0,0,1,0,0,choline chloride,"1,3-propanediol",,0.1672,0.8328,,333.15,13.25,10.1021/acs.jced.0c00715
2,Ⅲ,0,0,1,0,0,choline chloride,"1,3-propanediol",,0.1433,0.8567,,293.15,53.95,10.1021/acs.jced.0c00715
2,Ⅲ,0,0,1,0,0,choline chloride,"1,3-propanediol",,0.1433,0.8567,,298.15,42.83,10.1021/acs.jced.0c00715
2,Ⅲ,0,0,1,0,0,choline chloride,"1,3-propanediol",,0.1433,0.8567,,303.15,34.73,10.1021/acs.jced.0c00715
2,Ⅲ,0,0,1,0,0,choline chloride,"1,3-propanediol",,0.1433,0.8567,,308.15,28.58,10.1021/acs.jced.0c00715
2,Ⅲ,0,0,1,0,0,choline chloride,"1,3-propanediol",,0.1433,0.8567,,313.15,24.01,10.1021/acs.jced.0c00715
2,Ⅲ,0,0,1,0,0,choline chloride,"1,3-propanediol",,0.1433,0.8567,,318.15,20.38,10.1021/acs.jced.0c00715
2,Ⅲ,0,0,1,0,0,choline chloride,"1,3-propanediol",,0.1433,0.8567,,323.15,17.26,10.1021/acs.jced.0c00715
2,Ⅲ,0,0,1,0,0,choline chloride,"1,3-propanediol",,0.1433,0.8567,,328.15,14.7,10.1021/acs.jced.0c00715
2,Ⅲ,0,0,1,0,0,choline chloride,"1,3-propanediol",,0.1433,0.8567,,333.15,12.83,10.1021/acs.jced.0c00715
2,Ⅲ,0,0,1,0,0,choline chloride,"1,4-butanediol",,0.2481,0.7519,,293.15,112.88,10.1021/acs.jced.0c00715
2,Ⅲ,0,0,1,0,0,choline chloride,"1,4-butanediol",,0.2481,0.7519,,298.15,87.4,10.1021/acs.jced.0c00715
2,Ⅲ,0,0,1,0,0,choline chloride,"1,4-butanediol",,0.2481,0.7519,,303.15,70.16,10.1021/acs.jced.0c00715
2,Ⅲ,0,0,1,0,0,choline chloride,"1,4-butanediol",,0.2481,0.7519,,308.15,59.73,10.1021/acs.jced.0c00715
2,Ⅲ,0,0,1,0,0,choline chloride,"1,4-butanediol",,0.2481,0.7519,,313.15,47.89,10.1021/acs.jced.0c00715
2,Ⅲ,0,0,1,0,0,choline chloride,"1,4-butanediol",,0.2481,0.7519,,318.15,39.53,10.1021/acs.jced.0c00715
2,Ⅲ,0,0,1,0,0,choline chloride,"1,4-butanediol",,0.2481,0.7519,,323.15,33.04,10.1021/acs.jced.0c00715
2,Ⅲ,0,0,1,0,0,choline chloride,"1,4-butanediol",,0.2481,0.7519,,328.15,27.82,10.1021/acs.jced.0c00715
2,Ⅲ,0,0,1,0,0,choline chloride,"1,4-butanediol",,0.2481,0.7519,,333.15,23.6,10.1021/acs.jced.0c00715
2,Ⅲ,0,0,1,0,0,choline chloride,"1,4-butanediol",,0.2,0.8,,293.15,99.69,10.1021/acs.jced.0c00715
2,Ⅲ,0,0,1,0,0,choline chloride,"1,4-butanediol",,0.2,0.8,,298.15,78.77,10.1021/acs.jced.0c00715
2,Ⅲ,0,0,1,0,0,choline chloride,"1,4-butanediol",,0.2,0.8,,303.15,62.96,10.1021/acs.jced.0c00715
2,Ⅲ,0,0,1,0,0,choline chloride,"1,4-butanediol",,0.2,0.8,,308.15,51.08,10.1021/acs.jced.0c00715
2,Ⅲ,0,0,1,0,0,choline chloride,"1,4-butanediol",,0.2,0.8,,313.15,41.67,10.1021/acs.jced.0c00715
2,Ⅲ,0,0,1,0,0,choline chloride,"1,4-butanediol",,0.2,0.8,,318.15,34.51,10.1021/acs.jced.0c00715
2,Ⅲ,0,0,1,0,0,choline chloride,"1,4-butanediol",,0.2,0.8,,323.15,28.9,10.1021/acs.jced.0c00715
2,Ⅲ,0,0,1,0,0,choline chloride,"1,4-butanediol",,0.2,0.8,,328.15,24.36,10.1021/acs.jced.0c00715
2,Ⅲ,0,0,1,0,0,choline chloride,"1,4-butanediol",,0.2,0.8,,333.15,20.75,10.1021/acs.jced.0c00715
2,Ⅲ,0,0,1,0,0,choline chloride,"1,4-butanediol",,0.1666,0.8334,,293.15,93.6,10.1021/acs.jced.0c00715
2,Ⅲ,0,0,1,0,0,choline chloride,"1,4-butanediol",,0.1666,0.8334,,298.15,74.9,10.1021/acs.jced.0c00715
2,Ⅲ,0,0,1,0,0,choline chloride,"1,4-butanediol",,0.1666,0.8334,,303.15,59.28,10.1021/acs.jced.0c00715
2,Ⅲ,0,0,1,0,0,choline chloride,"1,4-butanediol",,0.1666,0.8334,,308.15,48,10.1021/acs.jced.0c00715
2,Ⅲ,0,0,1,0,0,choline chloride,"1,4-butanediol",,0.1666,0.8334,,313.15,39.41,10.1021/acs.jced.0c00715
2,Ⅲ,0,0,1,0,0,choline chloride,"1,4-butanediol",,0.1666,0.8334,,318.15,32.5,10.1021/acs.jced.0c00715
2,Ⅲ,0,0,1,0,0,choline chloride,"1,4-butanediol",,0.1666,0.8334,,323.15,27.36,10.1021/acs.jced.0c00715
2,Ⅲ,0,0,1,0,0,choline chloride,"1,4-butanediol",,0.1666,0.8334,,328.15,23.31,10.1021/acs.jced.0c00715
2,Ⅲ,0,0,1,0,0,choline chloride,"1,4-butanediol",,0.1666,0.8334,,333.15,19.64,10.1021/acs.jced.0c00715
2,Ⅲ,0,0,1,0,0,choline chloride,"1,4-butanediol",,0.1425,0.8575,,293.15,91.44,10.1021/acs.jced.0c00715
2,Ⅲ,0,0,1,0,0,choline chloride,"1,4-butanediol",,0.1425,0.8575,,298.15,72.28,10.1021/acs.jced.0c00715
2,Ⅲ,0,0,1,0,0,choline chloride,"1,4-butanediol",,0.1425,0.8575,,303.15,57.86,10.1021/acs.jced.0c00715
2,Ⅲ,0,0,1,0,0,choline chloride,"1,4-butanediol",,0.1425,0.8575,,308.15,46.72,10.1021/acs.jced.0c00715
2,Ⅲ,0,0,1,0,0,choline chloride,"1,4-butanediol",,0.1425,0.8575,,313.15,38.31,10.1021/acs.jced.0c00715
2,Ⅲ,0,0,1,0,0,choline chloride,"1,4-butanediol",,0.1425,0.8575,,318.15,31.67,10.1021/acs.jced.0c00715
2,Ⅲ,0,0,1,0,0,choline chloride,"1,4-butanediol",,0.1425,0.8575,,323.15,26.47,10.1021/acs.jced.0c00715
2,Ⅲ,0,0,1,0,0,choline chloride,"1,4-butanediol",,0.1425,0.8575,,328.15,22.32,10.1021/acs.jced.0c00715
2,Ⅲ,0,0,1,0,0,choline chloride,"1,4-butanediol",,0.1425,0.8575,,333.15,18.98,10.1021/acs.jced.0c00715
2,Ⅲ,0,0,1,0,0,Allyl triphenyl phosphonium bromide,Diethylene glycol,,0.2,0.8,,293.15,213.18,10.1016/j.molliq.2017.06.024
2,Ⅲ,0,0,1,0,0,Allyl triphenyl phosphonium bromide,Diethylene glycol,,0.2,0.8,,298.15,150.76,10.1016/j.molliq.2017.06.024
2,Ⅲ,0,0,1,0,0,Allyl triphenyl phosphonium bromide,Diethylene glycol,,0.2,0.8,,303.15,109.11,10.1016/j.molliq.2017.06.024
2,Ⅲ,0,0,1,0,0,Allyl triphenyl phosphonium bromide,Diethylene glycol,,0.2,0.8,,308.15,81.109,10.1016/j.molliq.2017.06.024
2,Ⅲ,0,0,1,0,0,Allyl triphenyl phosphonium bromide,Diethylene glycol,,0.2,0.8,,313.15,61.797,10.1016/j.molliq.2017.06.024
2,Ⅲ,0,0,1,0,0,Allyl triphenyl phosphonium bromide,Diethylene glycol,,0.2,0.8,,318.15,47.982,10.1016/j.molliq.2017.06.024
2,Ⅲ,0,0,1,0,0,Allyl triphenyl phosphonium bromide,Diethylene glycol,,0.2,0.8,,323.15,37.868,10.1016/j.molliq.2017.06.024
2,Ⅲ,0,0,1,0,0,Allyl triphenyl phosphonium bromide,Diethylene glycol,,0.2,0.8,,328.15,30.342,10.1016/j.molliq.2017.06.024
2,Ⅲ,0,0,1,0,0,Allyl triphenyl phosphonium bromide,Diethylene glycol,,0.2,0.8,,333.15,24.722,10.1016/j.molliq.2017.06.024
2,Ⅲ,0,0,1,0,0,Allyl triphenyl phosphonium bromide,Diethylene glycol,,0.2,0.8,,338.15,20.402,10.1016/j.molliq.2017.06.024
2,Ⅲ,0,0,1,0,0,Allyl triphenyl phosphonium bromide,Diethylene glycol,,0.2,0.8,,343.15,17.139,10.1016/j.molliq.2017.06.024
2,Ⅲ,0,0,1,0,0,Allyl triphenyl phosphonium bromide,Diethylene glycol,,0.091,0.909,,293.15,70.916,10.1016/j.molliq.2017.06.024
2,Ⅲ,0,0,1,0,0,Allyl triphenyl phosphonium bromide,Diethylene glycol,,0.091,0.909,,298.15,53.415,10.1016/j.molliq.2017.06.024
2,Ⅲ,0,0,1,0,0,Allyl triphenyl phosphonium bromide,Diethylene glycol,,0.091,0.909,,303.15,41.112,10.1016/j.molliq.2017.06.024
2,Ⅲ,0,0,1,0,0,Allyl triphenyl phosphonium bromide,Diethylene glycol,,0.091,0.909,,308.15,32.268,10.1016/j.molliq.2017.06.024
2,Ⅲ,0,0,1,0,0,Allyl triphenyl phosphonium bromide,Diethylene glycol,,0.091,0.909,,313.15,25.802,10.1016/j.molliq.2017.06.024
2,Ⅲ,0,0,1,0,0,Allyl triphenyl phosphonium bromide,Diethylene glycol,,0.091,0.909,,318.15,20.961,10.1016/j.molliq.2017.06.024
2,Ⅲ,0,0,1,0,0,Allyl triphenyl phosphonium bromide,Diethylene glycol,,0.091,0.909,,323.15,17.268,10.1016/j.molliq.2017.06.024
2,Ⅲ,0,0,1,0,0,Allyl triphenyl phosphonium bromide,Diethylene glycol,,0.091,0.909,,328.15,14.431,10.1016/j.molliq.2017.06.024
2,Ⅲ,0,0,1,0,0,Allyl triphenyl phosphonium bromide,Diethylene glycol,,0.091,0.909,,333.15,12.176,10.1016/j.molliq.2017.06.024
2,Ⅲ,0,0,1,0,0,Allyl triphenyl phosphonium bromide,Diethylene glycol,,0.091,0.909,,338.15,10.39,10.1016/j.molliq.2017.06.024
2,Ⅲ,0,0,1,0,0,Allyl triphenyl phosphonium bromide,Diethylene glycol,,0.091,0.909,,343.15,8.97,10.1016/j.molliq.2017.06.024
2,Ⅲ,0,0,1,0,0,Allyl triphenyl phosphonium bromide,Diethylene glycol,,0.059,0.941,,293.15,57.19,10.1016/j.molliq.2017.06.024
2,Ⅲ,0,0,1,0,0,Allyl triphenyl phosphonium bromide,Diethylene glycol,,0.059,0.941,,298.15,43.59,10.1016/j.molliq.2017.06.024
2,Ⅲ,0,0,1,0,0,Allyl triphenyl phosphonium bromide,Diethylene glycol,,0.059,0.941,,303.15,33.68,10.1016/j.molliq.2017.06.024
2,Ⅲ,0,0,1,0,0,Allyl triphenyl phosphonium bromide,Diethylene glycol,,0.059,0.941,,308.15,26.69,10.1016/j.molliq.2017.06.024
2,Ⅲ,0,0,1,0,0,Allyl triphenyl phosphonium bromide,Diethylene glycol,,0.059,0.941,,313.15,21.74,10.1016/j.molliq.2017.06.024
2,Ⅲ,0,0,1,0,0,Allyl triphenyl phosphonium bromide,Diethylene glycol,,0.059,0.941,,318.15,17.83,10.1016/j.molliq.2017.06.024
2,Ⅲ,0,0,1,0,0,Allyl triphenyl phosphonium bromide,Diethylene glycol,,0.059,0.941,,323.15,14.79,10.1016/j.molliq.2017.06.024
2,Ⅲ,0,0,1,0,0,Allyl triphenyl phosphonium bromide,Diethylene glycol,,0.059,0.941,,328.15,12.43,10.1016/j.molliq.2017.06.024
2,Ⅲ,0,0,1,0,0,Allyl triphenyl phosphonium bromide,Diethylene glycol,,0.059,0.941,,333.15,10.57,10.1016/j.molliq.2017.06.024
2,Ⅲ,0,0,1,0,0,Allyl triphenyl phosphonium bromide,Diethylene glycol,,0.059,0.941,,338.15,9.082,10.1016/j.molliq.2017.06.024
2,Ⅲ,0,0,1,0,0,Allyl triphenyl phosphonium bromide,Diethylene glycol,,0.059,0.941,,343.15,7.87,10.1016/j.molliq.2017.06.024
2,Ⅲ,0,0,1,0,0,Allyl triphenyl phosphonium bromide,Triethylene glycol,,0.2,0.8,,293.15,233.75,10.1016/j.molliq.2017.06.024
2,Ⅲ,0,0,1,0,0,Allyl triphenyl phosphonium bromide,Triethylene glycol,,0.2,0.8,,298.15,166.52,10.1016/j.molliq.2017.06.024
2,Ⅲ,0,0,1,0,0,Allyl triphenyl phosphonium bromide,Triethylene glycol,,0.2,0.8,,303.15,121.64,10.1016/j.molliq.2017.06.024
2,Ⅲ,0,0,1,0,0,Allyl triphenyl phosphonium bromide,Triethylene glycol,,0.2,0.8,,308.15,90.906,10.1016/j.molliq.2017.06.024
2,Ⅲ,0,0,1,0,0,Allyl triphenyl phosphonium bromide,Triethylene glycol,,0.2,0.8,,313.15,69.365,10.1016/j.molliq.2017.06.024
2,Ⅲ,0,0,1,0,0,Allyl triphenyl phosphonium bromide,Triethylene glycol,,0.2,0.8,,318.15,53.992,10.1016/j.molliq.2017.06.024
2,Ⅲ,0,0,1,0,0,Allyl triphenyl phosphonium bromide,Triethylene glycol,,0.2,0.8,,323.15,42.727,10.1016/j.molliq.2017.06.024
2,Ⅲ,0,0,1,0,0,Allyl triphenyl phosphonium bromide,Triethylene glycol,,0.2,0.8,,328.15,34.352,10.1016/j.molliq.2017.06.024
2,Ⅲ,0,0,1,0,0,Allyl triphenyl phosphonium bromide,Triethylene glycol,,0.2,0.8,,333.15,28.074,10.1016/j.molliq.2017.06.024
2,Ⅲ,0,0,1,0,0,Allyl triphenyl phosphonium bromide,Triethylene glycol,,0.2,0.8,,338.15,23.177,10.1016/j.molliq.2017.06.024
2,Ⅲ,0,0,1,0,0,Allyl triphenyl phosphonium bromide,Triethylene glycol,,0.2,0.8,,343.15,19.402,10.1016/j.molliq.2017.06.024
2,Ⅲ,0,0,1,0,0,Allyl triphenyl phosphonium bromide,Triethylene glycol,,0.091,0.909,,293.15,95.287,10.1016/j.molliq.2017.06.024
2,Ⅲ,0,0,1,0,0,Allyl triphenyl phosphonium bromide,Triethylene glycol,,0.091,0.909,,298.15,71.692,10.1016/j.molliq.2017.06.024
2,Ⅲ,0,0,1,0,0,Allyl triphenyl phosphonium bromide,Triethylene glycol,,0.091,0.909,,303.15,54.826,10.1016/j.molliq.2017.06.024
2,Ⅲ,0,0,1,0,0,Allyl triphenyl phosphonium bromide,Triethylene glycol,,0.091,0.909,,308.15,42.757,10.1016/j.molliq.2017.06.024
2,Ⅲ,0,0,1,0,0,Allyl triphenyl phosphonium bromide,Triethylene glycol,,0.091,0.909,,313.15,33.94,10.1016/j.molliq.2017.06.024
2,Ⅲ,0,0,1,0,0,Allyl triphenyl phosphonium bromide,Triethylene glycol,,0.091,0.909,,318.15,27.405,10.1016/j.molliq.2017.06.024
2,Ⅲ,0,0,1,0,0,Allyl triphenyl phosphonium bromide,Triethylene glycol,,0.091,0.909,,323.15,22.423,10.1016/j.molliq.2017.06.024
2,Ⅲ,0,0,1,0,0,Allyl triphenyl phosphonium bromide,Triethylene glycol,,0.091,0.909,,328.15,18.652,10.1016/j.molliq.2017.06.024
2,Ⅲ,0,0,1,0,0,Allyl triphenyl phosphonium bromide,Triethylene glycol,,0.091,0.909,,333.15,15.645,10.1016/j.molliq.2017.06.024
2,Ⅲ,0,0,1,0,0,Allyl triphenyl phosphonium bromide,Triethylene glycol,,0.091,0.909,,338.15,13.287,10.1016/j.molliq.2017.06.024
2,Ⅲ,0,0,1,0,0,Allyl triphenyl phosphonium bromide,Triethylene glycol,,0.091,0.909,,343.15,11.402,10.1016/j.molliq.2017.06.024
2,Ⅲ,0,0,1,0,0,Allyl triphenyl phosphonium bromide,Triethylene glycol,,0.059,0.941,,293.15,76.631,10.1016/j.molliq.2017.06.024
2,Ⅲ,0,0,1,0,0,Allyl triphenyl phosphonium bromide,Triethylene glycol,,0.059,0.941,,298.15,57.941,10.1016/j.molliq.2017.06.024
2,Ⅲ,0,0,1,0,0,Allyl triphenyl phosphonium bromide,Triethylene glycol,,0.059,0.941,,303.15,44.819,10.1016/j.molliq.2017.06.024
2,Ⅲ,0,0,1,0,0,Allyl triphenyl phosphonium bromide,Triethylene glycol,,0.059,0.941,,308.15,35.259,10.1016/j.molliq.2017.06.024
2,Ⅲ,0,0,1,0,0,Allyl triphenyl phosphonium bromide,Triethylene glycol,,0.059,0.941,,313.15,28.277,10.1016/j.molliq.2017.06.024
2,Ⅲ,0,0,1,0,0,Allyl triphenyl phosphonium bromide,Triethylene glycol,,0.059,0.941,,318.15,22.986,10.1016/j.molliq.2017.06.024
2,Ⅲ,0,0,1,0,0,Allyl triphenyl phosphonium bromide,Triethylene glycol,,0.059,0.941,,323.15,18.966,10.1016/j.molliq.2017.06.024
2,Ⅲ,0,0,1,0,0,Allyl triphenyl phosphonium bromide,Triethylene glycol,,0.059,0.941,,328.15,15.865,10.1016/j.molliq.2017.06.024
2,Ⅲ,0,0,1,0,0,Allyl triphenyl phosphonium bromide,Triethylene glycol,,0.059,0.941,,333.15,13.428,10.1016/j.molliq.2017.06.024
2,Ⅲ,0,0,1,0,0,Allyl triphenyl phosphonium bromide,Triethylene glycol,,0.059,0.941,,338.15,11.464,10.1016/j.molliq.2017.06.024
2,Ⅲ,0,0,1,0,0,Allyl triphenyl phosphonium bromide,Triethylene glycol,,0.059,0.941,,343.15,9.8905,10.1016/j.molliq.2017.06.024
2,Ⅲ,0,0,1,0,0,Choline chloride,D-Glucose,,0.5,0.5,,358.15,209.3,10.1016/j.molliq.2012.11.025
2,Ⅲ,0,0,1,0,0,Choline chloride,D-Glucose,,0.6,0.4,,358.15,130.7,10.1016/j.molliq.2012.11.025
2,Ⅲ,0,0,1,0,0,Choline chloride,D-Glucose,,0.667,0.333,,358.15,72,10.1016/j.molliq.2012.11.025
2,Ⅲ,0,0,1,0,0,Choline chloride,D-Glucose,,0.714,0.286,,358.15,108.3,10.1016/j.molliq.2012.11.025
2,Ⅲ,0,0,1,0,0,"n,n-Diethylethanolammonium chloride",glycerol,,0.333,0.667,,298.15,513.093,10.1016/j.jct.2013.05.041
2,Ⅲ,0,0,1,0,0,"n,n-Diethylethanolammonium chloride",glycerol,,0.333,0.667,,303.15,351.4589,10.1016/j.jct.2013.05.041
2,Ⅲ,0,0,1,0,0,"n,n-Diethylethanolammonium chloride",glycerol,,0.333,0.667,,308.15,251.2543,10.1016/j.jct.2013.05.041
2,Ⅲ,0,0,1,0,0,"n,n-Diethylethanolammonium chloride",glycerol,,0.333,0.667,,313.15,182.8741,10.1016/j.jct.2013.05.041
2,Ⅲ,0,0,1,0,0,"n,n-Diethylethanolammonium chloride",glycerol,,0.333,0.667,,318.15,137.9542,10.1016/j.jct.2013.05.041
2,Ⅲ,0,0,1,0,0,"n,n-Diethylethanolammonium chloride",glycerol,,0.333,0.667,,323.15,104.1835,10.1016/j.jct.2013.05.041
2,Ⅲ,0,0,1,0,0,"n,n-Diethylethanolammonium chloride",glycerol,,0.333,0.667,,328.15,82.7882,10.1016/j.jct.2013.05.041
2,Ⅲ,0,0,1,0,0,"n,n-Diethylethanolammonium chloride",glycerol,,0.333,0.667,,333.15,65.5467,10.1016/j.jct.2013.05.041
2,Ⅲ,0,0,1,0,0,"n,n-Diethylethanolammonium chloride",glycerol,,0.333,0.667,,338.15,52.3401,10.1016/j.jct.2013.05.041
2,Ⅲ,0,0,1,0,0,"n,n-Diethylethanolammonium chloride",glycerol,,0.333,0.667,,343.15,42.5755,10.1016/j.jct.2013.05.041
2,Ⅲ,0,0,1,0,0,"n,n-Diethylethanolammonium chloride",ethylene glycol,,0.333,0.667,,298.15,50.4466,10.1016/j.jct.2013.05.041
2,Ⅲ,0,0,1,0,0,"n,n-Diethylethanolammonium chloride",ethylene glycol,,0.333,0.667,,303.15,40.6835,10.1016/j.jct.2013.05.041
2,Ⅲ,0,0,1,0,0,"n,n-Diethylethanolammonium chloride",ethylene glycol,,0.333,0.667,,308.15,32.0365,10.1016/j.jct.2013.05.041
2,Ⅲ,0,0,1,0,0,"n,n-Diethylethanolammonium chloride",ethylene glycol,,0.333,0.667,,313.15,26.2835,10.1016/j.jct.2013.05.041
2,Ⅲ,0,0,1,0,0,"n,n-Diethylethanolammonium chloride",ethylene glycol,,0.333,0.667,,318.15,21.9701,10.1016/j.jct.2013.05.041
2,Ⅲ,0,0,1,0,0,"n,n-Diethylethanolammonium chloride",ethylene glycol,,0.333,0.667,,323.15,18.5065,10.1016/j.jct.2013.05.041
2,Ⅲ,0,0,1,0,0,"n,n-Diethylethanolammonium chloride",ethylene glycol,,0.333,0.667,,328.15,15.8308,10.1016/j.jct.2013.05.041
2,Ⅲ,0,0,1,0,0,"n,n-Diethylethanolammonium chloride",ethylene glycol,,0.333,0.667,,333.15,13.5007,10.1016/j.jct.2013.05.041
2,Ⅲ,0,0,1,0,0,"n,n-Diethylethanolammonium chloride",ethylene glycol,,0.333,0.667,,338.15,11.4891,10.1016/j.jct.2013.05.041
2,Ⅲ,0,0,1,0,0,"n,n-Diethylethanolammonium chloride",ethylene glycol,,0.333,0.667,,343.15,9.9868,10.1016/j.jct.2013.05.041
2,Ⅲ,0,0,1,0,0,choline chloride,"1,4-butanediol",,0.2,0.8,,303.15,54.75,10.1021/acs.jced.0c00386
2,Ⅲ,0,0,1,0,0,choline chloride,"1,4-butanediol",,0.2,0.8,,308.15,44.49,10.1021/acs.jced.0c00386
2,Ⅲ,0,0,1,0,0,choline chloride,"1,4-butanediol",,0.2,0.8,,313.15,36.66,10.1021/acs.jced.0c00386
2,Ⅲ,0,0,1,0,0,choline chloride,"1,4-butanediol",,0.2,0.8,,318.15,30.4,10.1021/acs.jced.0c00386
2,Ⅲ,0,0,1,0,0,choline chloride,"1,4-butanediol",,0.2,0.8,,323.15,25.74,10.1021/acs.jced.0c00386
2,Ⅲ,0,0,1,0,0,choline chloride,"1,4-butanediol",,0.2,0.8,,328.15,21.73,10.1021/acs.jced.0c00386
2,Ⅲ,0,0,1,0,0,choline chloride,"1,4-butanediol",,0.2,0.8,,333.15,18.68,10.1021/acs.jced.0c00386
2,Ⅲ,0,0,1,0,0,choline chloride,"1,4-butanediol",,0.2,0.8,,338.15,16.09,10.1021/acs.jced.0c00386
2,Ⅲ,0,0,1,0,0,choline chloride,"1,4-butanediol",,0.2,0.8,,343.15,14,10.1021/acs.jced.0c00386
2,Ⅲ,0,0,1,0,0,choline chloride,"2,3-butanediol",,0.2,0.8,,303.15,71.79,10.1021/acs.jced.0c00386
2,Ⅲ,0,0,1,0,0,choline chloride,"2,3-butanediol",,0.2,0.8,,308.15,53.5,10.1021/acs.jced.0c00386
2,Ⅲ,0,0,1,0,0,choline chloride,"2,3-butanediol",,0.2,0.8,,313.15,40.72,10.1021/acs.jced.0c00386
2,Ⅲ,0,0,1,0,0,choline chloride,"2,3-butanediol",,0.2,0.8,,318.15,31.73,10.1021/acs.jced.0c00386
2,Ⅲ,0,0,1,0,0,choline chloride,"2,3-butanediol",,0.2,0.8,,323.15,25.22,10.1021/acs.jced.0c00386
2,Ⅲ,0,0,1,0,0,choline chloride,"2,3-butanediol",,0.2,0.8,,328.15,20.52,10.1021/acs.jced.0c00386
2,Ⅲ,0,0,1,0,0,choline chloride,"2,3-butanediol",,0.2,0.8,,333.15,16.86,10.1021/acs.jced.0c00386
2,Ⅲ,0,0,1,0,0,choline chloride,"2,3-butanediol",,0.2,0.8,,338.15,14.04,10.1021/acs.jced.0c00386
