Repository: acid-design-lab/DESignSolvents

# DESignSolvents
1. DataAnalysis

2. MiningDescriptors

3. ML_MODELS

4. BEST_MODEL

File: VISCOSITY/Viscosity.csv (part 3 of 11)
Number of components,Type of DES,I,II,III,IV,V,Component#1,Component#2,Component#3,X#1 (molar fraction),X#2 (molar fraction),X#3 (molar fraction),"Temperature, K","Viscosity, cP",Reference (DOI)
2,Ⅲ,0,0,1,0,0,choline chloride,"2,3-butanediol",,0.2,0.8,,343.15,11.89,10.1021/acs.jced.0c00386
2,Ⅲ,0,0,1,0,0,choline chloride,"1,3-propanediol",,0.2,0.8,,303.15,34.45,10.1021/acs.jced.0c00386
2,Ⅲ,0,0,1,0,0,choline chloride,"1,3-propanediol",,0.2,0.8,,308.15,28.87,10.1021/acs.jced.0c00386
2,Ⅲ,0,0,1,0,0,choline chloride,"1,3-propanediol",,0.2,0.8,,313.15,24.21,10.1021/acs.jced.0c00386
2,Ⅲ,0,0,1,0,0,choline chloride,"1,3-propanediol",,0.2,0.8,,318.15,20.52,10.1021/acs.jced.0c00386
2,Ⅲ,0,0,1,0,0,choline chloride,"1,3-propanediol",,0.2,0.8,,323.15,17.57,10.1021/acs.jced.0c00386
2,Ⅲ,0,0,1,0,0,choline chloride,"1,3-propanediol",,0.2,0.8,,328.15,15.19,10.1021/acs.jced.0c00386
2,Ⅲ,0,0,1,0,0,choline chloride,"1,3-propanediol",,0.2,0.8,,333.15,13.21,10.1021/acs.jced.0c00386
2,Ⅲ,0,0,1,0,0,choline chloride,"1,3-propanediol",,0.2,0.8,,338.15,11.58,10.1021/acs.jced.0c00386
2,Ⅲ,0,0,1,0,0,choline chloride,"1,3-propanediol",,0.2,0.8,,343.15,10.26,10.1021/acs.jced.0c00386
2,Ⅲ,0,0,1,0,0,choline chloride,"1,4-butanediol",,0.25,0.75,,303.15,60.64,10.1021/acs.jced.0c00386
2,Ⅲ,0,0,1,0,0,choline chloride,"1,4-butanediol",,0.25,0.75,,308.15,49.3,10.1021/acs.jced.0c00386
2,Ⅲ,0,0,1,0,0,choline chloride,"1,4-butanediol",,0.25,0.75,,313.15,40.55,10.1021/acs.jced.0c00386
2,Ⅲ,0,0,1,0,0,choline chloride,"1,4-butanediol",,0.25,0.75,,318.15,33.94,10.1021/acs.jced.0c00386
2,Ⅲ,0,0,1,0,0,choline chloride,"1,4-butanediol",,0.25,0.75,,323.15,28.53,10.1021/acs.jced.0c00386
2,Ⅲ,0,0,1,0,0,choline chloride,"1,4-butanediol",,0.25,0.75,,328.15,24.31,10.1021/acs.jced.0c00386
2,Ⅲ,0,0,1,0,0,choline chloride,"1,4-butanediol",,0.25,0.75,,333.15,20.83,10.1021/acs.jced.0c00386
2,Ⅲ,0,0,1,0,0,choline chloride,"1,4-butanediol",,0.25,0.75,,338.15,18.02,10.1021/acs.jced.0c00386
2,Ⅲ,0,0,1,0,0,choline chloride,"1,4-butanediol",,0.25,0.75,,343.15,15.7,10.1021/acs.jced.0c00386
2,Ⅲ,0,0,1,0,0,choline chloride,"2,3-butanediol",,0.25,0.75,,303.15,84.88,10.1021/acs.jced.0c00386
2,Ⅲ,0,0,1,0,0,choline chloride,"2,3-butanediol",,0.25,0.75,,308.15,63.93,10.1021/acs.jced.0c00386
2,Ⅲ,0,0,1,0,0,choline chloride,"2,3-butanediol",,0.25,0.75,,313.15,48.73,10.1021/acs.jced.0c00386
2,Ⅲ,0,0,1,0,0,choline chloride,"2,3-butanediol",,0.25,0.75,,318.15,38.16,10.1021/acs.jced.0c00386
2,Ⅲ,0,0,1,0,0,choline chloride,"2,3-butanediol",,0.25,0.75,,323.15,30.43,10.1021/acs.jced.0c00386
2,Ⅲ,0,0,1,0,0,choline chloride,"2,3-butanediol",,0.25,0.75,,328.15,24.66,10.1021/acs.jced.0c00386
2,Ⅲ,0,0,1,0,0,choline chloride,"2,3-butanediol",,0.25,0.75,,333.15,20.4,10.1021/acs.jced.0c00386
2,Ⅲ,0,0,1,0,0,choline chloride,"2,3-butanediol",,0.25,0.75,,338.15,16.93,10.1021/acs.jced.0c00386
2,Ⅲ,0,0,1,0,0,choline chloride,"2,3-butanediol",,0.25,0.75,,343.15,14.34,10.1021/acs.jced.0c00386
2,Ⅲ,0,0,1,0,0,choline chloride,"1,3-propanediol",,0.25,0.75,,303.15,40.05,10.1021/acs.jced.0c00386
2,Ⅲ,0,0,1,0,0,choline chloride,"1,3-propanediol",,0.25,0.75,,308.15,33.17,10.1021/acs.jced.0c00386
2,Ⅲ,0,0,1,0,0,choline chloride,"1,3-propanediol",,0.25,0.75,,313.15,27.84,10.1021/acs.jced.0c00386
2,Ⅲ,0,0,1,0,0,choline chloride,"1,3-propanediol",,0.25,0.75,,318.15,23.62,10.1021/acs.jced.0c00386
2,Ⅲ,0,0,1,0,0,choline chloride,"1,3-propanediol",,0.25,0.75,,323.15,20.25,10.1021/acs.jced.0c00386
2,Ⅲ,0,0,1,0,0,choline chloride,"1,3-propanediol",,0.25,0.75,,328.15,17.56,10.1021/acs.jced.0c00386
2,Ⅲ,0,0,1,0,0,choline chloride,"1,3-propanediol",,0.25,0.75,,333.15,15.3,10.1021/acs.jced.0c00386
2,Ⅲ,0,0,1,0,0,choline chloride,"1,3-propanediol",,0.25,0.75,,338.15,13.42,10.1021/acs.jced.0c00386
2,Ⅲ,0,0,1,0,0,choline chloride,"1,3-propanediol",,0.25,0.75,,343.15,11.85,10.1021/acs.jced.0c00386
2,Ⅲ,0,0,1,0,0,choline chloride,phenylacetic acid,,0.333,0.667,,308.15,203.6,10.1002/ceat.201600475
2,Ⅲ,0,0,1,0,0,choline chloride,phenylacetic acid,,0.333,0.667,,328.15,73.6,10.1002/ceat.201600475
2,Ⅲ,0,0,1,0,0,choline chloride,phenylacetic acid,,0.333,0.667,,348.15,38.3,10.1002/ceat.201600475
2,Ⅲ,0,0,1,0,0,choline chloride,phenylacetic acid,,0.333,0.667,,363.15,25.2,10.1002/ceat.201600475
2,Ⅲ,0,0,1,0,0,choline chloride,phenylacetic acid,,0.25,0.75,,308.15,160.4,10.1002/ceat.201600475
2,Ⅲ,0,0,1,0,0,choline chloride,phenylacetic acid,,0.25,0.75,,328.15,60.7,10.1002/ceat.201600475
2,Ⅲ,0,0,1,0,0,choline chloride,phenylacetic acid,,0.25,0.75,,348.15,24.5,10.1002/ceat.201600475
2,Ⅲ,0,0,1,0,0,choline chloride,phenylacetic acid,,0.25,0.75,,363.15,24.4,10.1002/ceat.201600475
2,Ⅲ,0,0,1,0,0,choline chloride,phenylacetic acid,,0.2,0.8,,328.15,35.3,10.1002/ceat.201600475
2,Ⅲ,0,0,1,0,0,choline chloride,phenylacetic acid,,0.2,0.8,,348.15,18,10.1002/ceat.201600475
2,Ⅲ,0,0,1,0,0,choline chloride,phenylacetic acid,,0.2,0.8,,363.15,13,10.1002/ceat.201600475
2,Ⅲ,0,0,1,0,0,choline chloride,DL-Lactic Acid,,0.5,0.5,,298.15,396.7,10.1002/slct.201701223
2,Ⅲ,0,0,1,0,0,choline chloride,DL-Lactic Acid,,0.5,0.5,,318.15,153.1,10.1002/slct.201701223
2,Ⅲ,0,0,1,0,0,choline chloride,DL-Lactic Acid,,0.5,0.5,,338.15,78,10.1002/slct.201701223
2,Ⅲ,0,0,1,0,0,choline chloride,DL-Lactic Acid,,0.5,0.5,,358.15,36.6,10.1002/slct.201701223
2,Ⅲ,0,0,1,0,0,choline chloride,DL-Malic Acid,,0.5,0.5,,298.15,27492,10.1002/slct.201701223
2,Ⅲ,0,0,1,0,0,choline chloride,DL-Malic Acid,,0.5,0.5,,318.15,9100.7,10.1002/slct.201701223
2,Ⅲ,0,0,1,0,0,choline chloride,DL-Malic Acid,,0.5,0.5,,338.15,2509,10.1002/slct.201701223
2,Ⅲ,0,0,1,0,0,choline chloride,DL-Malic Acid,,0.5,0.5,,358.15,797.1,10.1002/slct.201701223
2,Ⅲ,0,0,1,0,0,choline chloride,citric acid,,0.5,0.5,,298.15,834114,10.1002/slct.201701223
2,Ⅲ,0,0,1,0,0,choline chloride,citric acid,,0.5,0.5,,318.15,41657,10.1002/slct.201701223
2,Ⅲ,0,0,1,0,0,choline chloride,citric acid,,0.5,0.5,,338.15,10298,10.1002/slct.201701223
2,Ⅲ,0,0,1,0,0,choline chloride,citric acid,,0.5,0.5,,358.15,3489.4,10.1002/slct.201701223
2,Ⅲ,0,0,1,0,0,choline chloride,D-Fructose,,0.5,0.5,,298.15,482.1,10.1002/slct.201701223
2,Ⅲ,0,0,1,0,0,choline chloride,D-Fructose,,0.5,0.5,,318.15,239.2,10.1002/slct.201701223
2,Ⅲ,0,0,1,0,0,choline chloride,D-Fructose,,0.5,0.5,,338.15,100.1,10.1002/slct.201701223
2,Ⅲ,0,0,1,0,0,choline chloride,D-Fructose,,0.5,0.5,,358.15,38.9,10.1002/slct.201701223
2,Ⅲ,0,0,1,0,0,choline chloride,glycolic acid,,0.5,0.5,,293.15,779.4,10.1021/sc500439w
2,Ⅲ,0,0,1,0,0,choline chloride,glycolic acid,,0.5,0.5,,298.15,547.9,10.1021/sc500439w
2,Ⅲ,0,0,1,0,0,choline chloride,glycolic acid,,0.5,0.5,,303.15,394.8,10.1021/sc500439w
2,Ⅲ,0,0,1,0,0,choline chloride,glycolic acid,,0.5,0.5,,308.15,290.6,10.1021/sc500439w
2,Ⅲ,0,0,1,0,0,choline chloride,glycolic acid,,0.5,0.5,,313.15,218.6,10.1021/sc500439w
2,Ⅲ,0,0,1,0,0,choline chloride,glycolic acid,,0.5,0.5,,318.15,167,10.1021/sc500439w
2,Ⅲ,0,0,1,0,0,choline chloride,glycolic acid,,0.5,0.5,,323.15,130.1,10.1021/sc500439w
2,Ⅲ,0,0,1,0,0,choline chloride,glycolic acid,,0.5,0.5,,328.15,102.9,10.1021/sc500439w
2,Ⅲ,0,0,1,0,0,choline chloride,glycolic acid,,0.5,0.5,,333.15,82.82,10.1021/sc500439w
2,Ⅲ,0,0,1,0,0,choline chloride,glycolic acid,,0.5,0.5,,338.15,67.03,10.1021/sc500439w
2,Ⅲ,0,0,1,0,0,choline chloride,glycolic acid,,0.5,0.5,,343.15,55.25,10.1021/sc500439w
2,Ⅲ,0,0,1,0,0,choline chloride,glycolic acid,,0.5,0.5,,348.15,45.93,10.1021/sc500439w
2,Ⅲ,0,0,1,0,0,choline chloride,glycolic acid,,0.5,0.5,,353.15,38.91,10.1021/sc500439w
2,Ⅲ,0,0,1,0,0,choline chloride,oxalic acid,,0.5,0.5,,293.15,15678,10.1021/sc500439w
2,Ⅲ,0,0,1,0,0,choline chloride,oxalic acid,,0.5,0.5,,298.15,8953,10.1021/sc500439w
2,Ⅲ,0,0,1,0,0,choline chloride,oxalic acid,,0.5,0.5,,303.15,5363,10.1021/sc500439w
2,Ⅲ,0,0,1,0,0,choline chloride,oxalic acid,,0.5,0.5,,308.15,3332,10.1021/sc500439w
2,Ⅲ,0,0,1,0,0,choline chloride,oxalic acid,,0.5,0.5,,313.15,2142,10.1021/sc500439w
2,Ⅲ,0,0,1,0,0,choline chloride,oxalic acid,,0.5,0.5,,318.15,1421,10.1021/sc500439w
2,Ⅲ,0,0,1,0,0,choline chloride,oxalic acid,,0.5,0.5,,323.15,971.1,10.1021/sc500439w
2,Ⅲ,0,0,1,0,0,choline chloride,oxalic acid,,0.5,0.5,,328.15,681.2,10.1021/sc500439w
2,Ⅲ,0,0,1,0,0,choline chloride,oxalic acid,,0.5,0.5,,333.15,490.1,10.1021/sc500439w
2,Ⅲ,0,0,1,0,0,choline chloride,oxalic acid,,0.5,0.5,,338.15,360.9,10.1021/sc500439w
2,Ⅲ,0,0,1,0,0,choline chloride,oxalic acid,,0.5,0.5,,343.15,271.5,10.1021/sc500439w
2,Ⅲ,0,0,1,0,0,choline chloride,oxalic acid,,0.5,0.5,,348.15,208.3,10.1021/sc500439w
2,Ⅲ,0,0,1,0,0,choline chloride,malonic acid,,0.5,0.5,,293.15,2016,10.1021/sc500439w
2,Ⅲ,0,0,1,0,0,choline chloride,malonic acid,,0.5,0.5,,298.15,1389,10.1021/sc500439w
2,Ⅲ,0,0,1,0,0,choline chloride,malonic acid,,0.5,0.5,,303.15,982.9,10.1021/sc500439w
2,Ⅲ,0,0,1,0,0,choline chloride,malonic acid,,0.5,0.5,,308.15,710.7,10.1021/sc500439w
2,Ⅲ,0,0,1,0,0,choline chloride,malonic acid,,0.5,0.5,,313.15,524.5,10.1021/sc500439w
2,Ⅲ,0,0,1,0,0,choline chloride,malonic acid,,0.5,0.5,,318.15,393.9,10.1021/sc500439w
2,Ⅲ,0,0,1,0,0,choline chloride,malonic acid,,0.5,0.5,,323.15,301.2,10.1021/sc500439w
2,Ⅲ,0,0,1,0,0,choline chloride,malonic acid,,0.5,0.5,,328.15,233.8,10.1021/sc500439w
2,Ⅲ,0,0,1,0,0,choline chloride,malonic acid,,0.5,0.5,,333.15,184.4,10.1021/sc500439w
2,Ⅲ,0,0,1,0,0,choline chloride,malonic acid,,0.5,0.5,,338.15,146.9,10.1021/sc500439w
2,Ⅲ,0,0,1,0,0,choline chloride,malonic acid,,0.5,0.5,,343.15,118.7,10.1021/sc500439w
2,Ⅲ,0,0,1,0,0,choline chloride,malonic acid,,0.5,0.5,,348.15,96.66,10.1021/sc500439w
2,Ⅲ,0,0,1,0,0,choline chloride,levulinic acid,,0.333,0.667,,293.15,320.6,10.1021/sc500439w
2,Ⅲ,0,0,1,0,0,choline chloride,levulinic acid,,0.333,0.667,,298.15,226.8,10.1021/sc500439w
2,Ⅲ,0,0,1,0,0,choline chloride,levulinic acid,,0.333,0.667,,303.15,164.5,10.1021/sc500439w
2,Ⅲ,0,0,1,0,0,choline chloride,levulinic acid,,0.333,0.667,,308.15,122.5,10.1021/sc500439w
2,Ⅲ,0,0,1,0,0,choline chloride,levulinic acid,,0.333,0.667,,313.15,93.62,10.1021/sc500439w
2,Ⅲ,0,0,1,0,0,choline chloride,levulinic acid,,0.333,0.667,,318.15,72.54,10.1021/sc500439w
2,Ⅲ,0,0,1,0,0,choline chloride,levulinic acid,,0.333,0.667,,323.15,57.48,10.1021/sc500439w
2,Ⅲ,0,0,1,0,0,choline chloride,levulinic acid,,0.333,0.667,,328.15,46.28,10.1021/sc500439w
2,Ⅲ,0,0,1,0,0,choline chloride,levulinic acid,,0.333,0.667,,333.15,37.95,10.1021/sc500439w
2,Ⅲ,0,0,1,0,0,choline chloride,levulinic acid,,0.333,0.667,,338.15,31.3,10.1021/sc500439w
2,Ⅲ,0,0,1,0,0,choline chloride,levulinic acid,,0.333,0.667,,343.15,26.22,10.1021/sc500439w
2,Ⅲ,0,0,1,0,0,choline chloride,levulinic acid,,0.333,0.667,,348.15,22.23,10.1021/sc500439w
2,Ⅲ,0,0,1,0,0,choline chloride,glutaric acid,,0.5,0.5,,293.15,2968,10.1021/sc500439w
2,Ⅲ,0,0,1,0,0,choline chloride,glutaric acid,,0.5,0.5,,298.15,2015,10.1021/sc500439w
2,Ⅲ,0,0,1,0,0,choline chloride,glutaric acid,,0.5,0.5,,303.15,1408,10.1021/sc500439w
2,Ⅲ,0,0,1,0,0,choline chloride,glutaric acid,,0.5,0.5,,308.15,1007,10.1021/sc500439w
2,Ⅲ,0,0,1,0,0,choline chloride,glutaric acid,,0.5,0.5,,313.15,735.8,10.1021/sc500439w
2,Ⅲ,0,0,1,0,0,choline chloride,glutaric acid,,0.5,0.5,,318.15,547.5,10.1021/sc500439w
2,Ⅲ,0,0,1,0,0,choline chloride,glutaric acid,,0.5,0.5,,323.15,414.6,10.1021/sc500439w
2,Ⅲ,0,0,1,0,0,choline chloride,glutaric acid,,0.5,0.5,,328.15,319.2,10.1021/sc500439w
2,Ⅲ,0,0,1,0,0,choline chloride,glutaric acid,,0.5,0.5,,333.15,249.7,10.1021/sc500439w
2,Ⅲ,0,0,1,0,0,choline chloride,glutaric acid,,0.5,0.5,,338.15,197.6,10.1021/sc500439w
2,Ⅲ,0,0,1,0,0,choline chloride,glutaric acid,,0.5,0.5,,343.15,158.5,10.1021/sc500439w
2,Ⅲ,0,0,1,0,0,choline chloride,glutaric acid,,0.5,0.5,,348.15,128.7,10.1021/sc500439w
2,Ⅲ,0,0,1,0,0,choline chloride,glutaric acid,,0.5,0.5,,353.15,105.8,10.1021/sc500439w
2,Ⅲ,0,0,1,0,0,choline chloride,urea,,0.333,0.667,,293.2,1685.8,10.1021/acs.jced.6b00680
2,Ⅲ,0,0,1,0,0,choline chloride,urea,,0.333,0.667,,298.2,1012.3,10.1021/acs.jced.6b00680
2,Ⅲ,0,0,1,0,0,choline chloride,urea,,0.333,0.667,,303.2,658.5,10.1021/acs.jced.6b00680
2,Ⅲ,0,0,1,0,0,choline chloride,urea,,0.333,0.667,,308.2,454.9,10.1021/acs.jced.6b00680
2,Ⅲ,0,0,1,0,0,choline chloride,urea,,0.333,0.667,,313.2,333.6,10.1021/acs.jced.6b00680
2,Ⅲ,0,0,1,0,0,choline chloride,urea,,0.333,0.667,,318.2,259.8,10.1021/acs.jced.6b00680
2,Ⅲ,0,0,1,0,0,choline chloride,urea,,0.333,0.667,,323.2,210.6,10.1021/acs.jced.6b00680
2,Ⅲ,0,0,1,0,0,choline chloride,urea,,0.333,0.667,,328.2,179.5,10.1021/acs.jced.6b00680
2,Ⅲ,0,0,1,0,0,choline chloride,urea,,0.333,0.667,,333.2,160.8,10.1021/acs.jced.6b00680
2,Ⅲ,0,0,1,0,0,choline chloride,urea,,0.333,0.667,,338.2,142.6,10.1021/acs.jced.6b00680
2,Ⅲ,0,0,1,0,0,choline chloride,urea,,0.333,0.667,,343.2,129,10.1021/acs.jced.6b00680
2,Ⅲ,0,0,1,0,0,choline chloride,urea,,0.333,0.667,,348.2,115.6,10.1021/acs.jced.6b00680
2,Ⅲ,0,0,1,0,0,choline chloride,urea,,0.333,0.667,,353.2,106.7,10.1021/acs.jced.6b00680
2,Ⅲ,0,0,1,0,0,choline chloride,ethylene glycol,,0.333,0.667,,293.2,60.9,10.1021/acs.jced.6b00680
2,Ⅲ,0,0,1,0,0,choline chloride,ethylene glycol,,0.333,0.667,,298.2,51.4,10.1021/acs.jced.6b00680
2,Ⅲ,0,0,1,0,0,choline chloride,ethylene glycol,,0.333,0.667,,303.2,44.3,10.1021/acs.jced.6b00680
2,Ⅲ,0,0,1,0,0,choline chloride,ethylene glycol,,0.333,0.667,,308.2,38.1,10.1021/acs.jced.6b00680
2,Ⅲ,0,0,1,0,0,choline chloride,ethylene glycol,,0.333,0.667,,313.2,33.4,10.1021/acs.jced.6b00680
2,Ⅲ,0,0,1,0,0,choline chloride,ethylene glycol,,0.333,0.667,,318.2,29.4,10.1021/acs.jced.6b00680
2,Ⅲ,0,0,1,0,0,choline chloride,ethylene glycol,,0.333,0.667,,323.2,26,10.1021/acs.jced.6b00680
2,Ⅲ,0,0,1,0,0,choline chloride,ethylene glycol,,0.333,0.667,,328.2,23.3,10.1021/acs.jced.6b00680
2,Ⅲ,0,0,1,0,0,choline chloride,ethylene glycol,,0.333,0.667,,333.2,21.1,10.1021/acs.jced.6b00680
2,Ⅲ,0,0,1,0,0,choline chloride,ethylene glycol,,0.333,0.667,,338.2,19.3,10.1021/acs.jced.6b00680
2,Ⅲ,0,0,1,0,0,choline chloride,ethylene glycol,,0.333,0.667,,343.2,17.6,10.1021/acs.jced.6b00680
2,Ⅲ,0,0,1,0,0,choline chloride,ethylene glycol,,0.333,0.667,,348.2,16.3,10.1021/acs.jced.6b00680
2,Ⅲ,0,0,1,0,0,choline chloride,ethylene glycol,,0.333,0.667,,353.2,15.2,10.1021/acs.jced.6b00680
2,Ⅲ,0,0,1,0,0,choline chloride,Ethylene glycol,,0.333,0.667,,298.15,39.96,10.1039/D0CP01431A
2,Ⅲ,0,0,1,0,0,choline chloride,Glycerol,,0.333,0.667,,298.15,346.74,10.1039/D0CP01431A
2,Ⅲ,0,0,1,0,0,choline chloride,"1,2-Propanediol",,0.333,0.667,,298.15,122.3,10.1039/D0CP01431A
2,Ⅲ,0,0,1,0,0,choline chloride,malonic acid,,0.5,0.5,,298.15,1257.4,10.1039/D0CP01431A
2,Ⅲ,0,0,1,0,0,choline chloride,glutaric acid,,0.5,0.5,,298.15,2243.1,10.1039/D0CP01431A
2,Ⅲ,0,0,1,0,0,choline chloride,urea,,0.333,0.667,,298.15,1058.1,10.1039/D0CP01431A
2,Ⅲ,0,0,1,0,0,Tetramethylammonium chloride,Ethylene glycol,,0.25,0.75,,298.15,26.12,10.1039/D0CP01431A
2,Ⅲ,0,0,1,0,0,Tetraethylammonium chloride,Ethylene glycol,,0.333,0.667,,298.15,50.43,10.1039/D0CP01431A
2,Ⅲ,0,0,1,0,0,Tetrabutylammonium chloride,Ethylene glycol,,0.333,0.667,,298.15,61.16,10.1039/D0CP01431A
2,Ⅲ,0,0,1,0,0,1-Butyl-3-methylimidazolium hexafluorophosphate,N-Methylacetamide,,0.333,0.667,,298.15,17.31,10.1039/D0CP01431A
2,Ⅲ,0,0,1,0,0,1-Hexyl-3-methylimidazolium hexafluorophosphate,N-Methylacetamide,,0.333,0.667,,298.15,21.1,10.1039/D0CP01431A
2,Ⅲ,0,0,1,0,0,1-Methyl-3-octylimidazolium hexafluorophosphate,N-Methylacetamide,,0.333,0.667,,298.15,26.12,10.1039/D0CP01431A
2,Ⅲ,0,0,1,0,0,Tetramethylammonium acetate,Ethylene glycol,,0.333,0.667,,298.15,42.44,10.1039/D0CP01431A
2,Ⅲ,0,0,1,0,0,Tetraethylammonium bromide,Ethylene glycol,,0.333,0.667,,298.15,28.84,10.1039/D0CP01431A
2,Ⅲ,0,0,1,0,0,1-Butyl-3-methylimidazolium trifluoromethanesulfonate,N-Methylacetamide,,0.333,0.667,,298.15,16.33,10.1039/D0CP01431A
2,Ⅲ,0,0,1,0,0,1-Butyl-3-methylimidazolium acetate,N-Methylacetamide,,0.333,0.667,,298.15,36.36,10.1039/D0CP01431A
2,Ⅲ,0,0,1,0,0,Phenyltrimethylammonium chloride,Ethylene glycol,,0.333,0.667,,298.15,53.29,10.1039/D0CP01431A
2,Ⅲ,0,0,1,0,0,Benzyltrimethylammonium Chloride,Ethylene glycol,,0.333,0.667,,298.15,106.31,10.1039/D0CP01431A
2,Ⅲ,0,0,1,0,0,allyltrimethylammonium chloride,Ethylene glycol,,0.333,0.667,,298.15,11.32,10.1039/D0CP01431A
2,Ⅲ,0,0,1,0,0,choline chloride,glycerol,,0.333,0.667,,283.15,1003.9428,10.1016/j.fluid.2014.01.028
2,Ⅲ,0,0,1,0,0,choline chloride,glycerol,,0.333,0.667,,293.15,472.9671,10.1016/j.fluid.2014.01.028
2,Ⅲ,0,0,1,0,0,choline chloride,glycerol,,0.333,0.667,,303.15,246.7928,10.1016/j.fluid.2014.01.028
2,Ⅲ,0,0,1,0,0,choline chloride,glycerol,,0.333,0.667,,313.15,133.3749,10.1016/j.fluid.2014.01.028
2,Ⅲ,0,0,1,0,0,choline chloride,glycerol,,0.333,0.667,,323.15,81.5895,10.1016/j.fluid.2014.01.028
2,Ⅲ,0,0,1,0,0,choline chloride,glycerol,,0.333,0.667,,333.15,53.8117,10.1016/j.fluid.2014.01.028
2,Ⅲ,0,0,1,0,0,choline chloride,glycerol,,0.333,0.667,,343.15,36.7409,10.1016/j.fluid.2014.01.028
2,Ⅲ,0,0,1,0,0,choline chloride,glycerol,,0.333,0.667,,353.15,26.3331,10.1016/j.fluid.2014.01.028
2,Ⅲ,0,0,1,0,0,choline chloride,glycerol,,0.333,0.667,,363.15,19.5866,10.1016/j.fluid.2014.01.028
2,Ⅲ,0,0,1,0,0,choline chloride,phenol,,0.333,0.667,,293.2,120.77,10.1021/je300997v
2,Ⅲ,0,0,1,0,0,choline chloride,phenol,,0.333,0.667,,298.2,90.33,10.1021/je300997v
2,Ⅲ,0,0,1,0,0,choline chloride,phenol,,0.333,0.667,,303.2,68.41,10.1021/je300997v
2,Ⅲ,0,0,1,0,0,choline chloride,phenol,,0.333,0.667,,308.2,53.43,10.1021/je300997v
2,Ⅲ,0,0,1,0,0,choline chloride,phenol,,0.333,0.667,,313.2,42.42,10.1021/je300997v
2,Ⅲ,0,0,1,0,0,choline chloride,phenol,,0.333,0.667,,318.2,34.34,10.1021/je300997v
2,Ⅲ,0,0,1,0,0,choline chloride,phenol,,0.25,0.75,,293.2,57.84,10.1021/je300997v
2,Ⅲ,0,0,1,0,0,choline chloride,phenol,,0.25,0.75,,298.2,44.64,10.1021/je300997v
2,Ⅲ,0,0,1,0,0,choline chloride,phenol,,0.25,0.75,,303.2,35.17,10.1021/je300997v
2,Ⅲ,0,0,1,0,0,choline chloride,phenol,,0.25,0.75,,308.2,28.22,10.1021/je300997v
2,Ⅲ,0,0,1,0,0,choline chloride,phenol,,0.25,0.75,,313.2,23.08,10.1021/je300997v
2,Ⅲ,0,0,1,0,0,choline chloride,phenol,,0.25,0.75,,318.2,19.14,10.1021/je300997v
2,Ⅲ,0,0,1,0,0,choline chloride,phenol,,0.2,0.8,,293.2,40.23,10.1021/je300997v
2,Ⅲ,0,0,1,0,0,choline chloride,phenol,,0.2,0.8,,298.2,31.55,10.1021/je300997v
2,Ⅲ,0,0,1,0,0,choline chloride,phenol,,0.2,0.8,,303.2,25.2,10.1021/je300997v
2,Ⅲ,0,0,1,0,0,choline chloride,phenol,,0.2,0.8,,308.2,20.25,10.1021/je300997v
2,Ⅲ,0,0,1,0,0,choline chloride,phenol,,0.2,0.8,,313.2,16.71,10.1021/je300997v
2,Ⅲ,0,0,1,0,0,choline chloride,phenol,,0.2,0.8,,318.2,14,10.1021/je300997v
2,Ⅲ,0,0,1,0,0,choline chloride,phenol,,0.167,0.833,,293.2,31.96,10.1021/je300997v
2,Ⅲ,0,0,1,0,0,choline chloride,phenol,,0.167,0.833,,298.2,25.25,10.1021/je300997v
2,Ⅲ,0,0,1,0,0,choline chloride,phenol,,0.167,0.833,,303.2,19.75,10.1021/je300997v
2,Ⅲ,0,0,1,0,0,choline chloride,phenol,,0.167,0.833,,308.2,16.16,10.1021/je300997v
2,Ⅲ,0,0,1,0,0,choline chloride,phenol,,0.167,0.833,,313.2,13.44,10.1021/je300997v
2,Ⅲ,0,0,1,0,0,choline chloride,phenol,,0.167,0.833,,318.2,11.26,10.1021/je300997v
2,Ⅲ,0,0,1,0,0,choline chloride,phenol,,0.143,0.857,,293.2,27.03,10.1021/je300997v
2,Ⅲ,0,0,1,0,0,choline chloride,phenol,,0.143,0.857,,298.2,21.43,10.1021/je300997v
2,Ⅲ,0,0,1,0,0,choline chloride,phenol,,0.143,0.857,,303.2,16.82,10.1021/je300997v
2,Ⅲ,0,0,1,0,0,choline chloride,phenol,,0.143,0.857,,308.2,13.76,10.1021/je300997v
2,Ⅲ,0,0,1,0,0,choline chloride,phenol,,0.143,0.857,,313.2,11.45,10.1021/je300997v
2,Ⅲ,0,0,1,0,0,choline chloride,phenol,,0.143,0.857,,318.2,9.46,10.1021/je300997v
2,Ⅲ,0,0,1,0,0,choline chloride,o-cresol,,0.333,0.667,,298.2,207.41,10.1021/je300997v
2,Ⅲ,0,0,1,0,0,choline chloride,o-cresol,,0.25,0.75,,298.2,77.65,10.1021/je300997v
2,Ⅲ,0,0,1,0,0,choline chloride,o-cresol,,0.204,0.796,,298.2,46.95,10.1021/je300997v
2,Ⅲ,0,0,1,0,0,choline chloride,o-cresol,,0.167,0.833,,298.2,34.9,10.1021/je300997v
2,Ⅲ,0,0,1,0,0,choline chloride,o-cresol,,0.143,0.857,,298.2,27.82,10.1021/je300997v
2,Ⅲ,0,0,1,0,0,choline chloride,levulinic acid,,0.125,0.875,,293.15,365.3,10.1021/acs.jced.6b00563
2,Ⅲ,0,0,1,0,0,choline chloride,levulinic acid,,0.125,0.875,,298.15,255.8,10.1021/acs.jced.6b00563
2,Ⅲ,0,0,1,0,0,choline chloride,levulinic acid,,0.125,0.875,,303.15,185.5,10.1021/acs.jced.6b00563
2,Ⅲ,0,0,1,0,0,choline chloride,levulinic acid,,0.125,0.875,,308.15,136.5,10.1021/acs.jced.6b00563
2,Ⅲ,0,0,1,0,0,choline chloride,levulinic acid,,0.125,0.875,,313.15,103.7,10.1021/acs.jced.6b00563
2,Ⅲ,0,0,1,0,0,choline chloride,levulinic acid,,0.125,0.875,,318.15,81.5,10.1021/acs.jced.6b00563
2,Ⅲ,0,0,1,0,0,choline chloride,levulinic acid,,0.125,0.875,,323.15,64.8,10.1021/acs.jced.6b00563
2,Ⅲ,0,0,1,0,0,choline chloride,levulinic acid,,0.125,0.875,,328.15,51.7,10.1021/acs.jced.6b00563
2,Ⅲ,0,0,1,0,0,choline chloride,levulinic acid,,0.125,0.875,,333.15,43,10.1021/acs.jced.6b00563
2,Ⅲ,0,0,1,0,0,choline chloride,levulinic acid,,0.125,0.875,,338.15,34.1,10.1021/acs.jced.6b00563
2,Ⅲ,0,0,1,0,0,choline chloride,levulinic acid,,0.125,0.875,,343.15,28.6,10.1021/acs.jced.6b00563
2,Ⅲ,0,0,1,0,0,choline chloride,D-Glucose,,0.5,0.5,,323.15,34400,10.1039/C1RA00630D
2,Ⅲ,0,0,1,0,0,choline chloride,D-Glucose,,0.5,0.5,,343.15,4470,10.1039/C1RA00630D
2,Ⅲ,0,0,1,0,0,choline chloride,D-Glucose,,0.5,0.5,,373.15,560,10.1039/C1RA00630D
2,Ⅲ,0,0,1,0,0,choline chloride,meso-xylitol,,0.5,0.5,,303.15,5230,10.1039/C1RA00630D
2,Ⅲ,0,0,1,0,0,choline chloride,meso-xylitol,,0.5,0.5,,323.15,860,10.1039/C1RA00630D
2,Ⅲ,0,0,1,0,0,choline chloride,meso-xylitol,,0.5,0.5,,343.15,250,10.1039/C1RA00630D
2,Ⅲ,0,0,1,0,0,choline chloride,D-sorbitol,,0.5,0.5,,303.15,12730,10.1039/C1RA00630D
2,Ⅲ,0,0,1,0,0,choline chloride,D-sorbitol,,0.5,0.5,,323.15,2000,10.1039/C1RA00630D
2,Ⅲ,0,0,1,0,0,choline chloride,D-sorbitol,,0.5,0.5,,343.15,480,10.1039/C1RA00630D
2,Ⅲ,0,0,1,0,0,choline chloride,Ethylene glycol,,0.333,0.667,,298.15,41,10.1002/apj.1873
2,Ⅲ,0,0,1,0,0,choline chloride,Ethylene glycol,,0.25,0.75,,298.15,26,10.1002/apj.1873
2,Ⅲ,0,0,1,0,0,choline chloride,Ethylene glycol,,0.2,0.8,,298.15,25,10.1002/apj.1873
2,Ⅲ,0,0,1,0,0,choline chloride,Ethylene glycol,,0.167,0.833,,298.15,22,10.1002/apj.1873
2,Ⅲ,0,0,1,0,0,choline chloride,Triethylene glycol,,0.25,0.75,,298.15,66,10.1002/apj.1873
2,Ⅲ,0,0,1,0,0,choline chloride,Triethylene glycol,,0.2,0.8,,298.15,62,10.1002/apj.1873
2,Ⅲ,0,0,1,0,0,choline chloride,Triethylene glycol,,0.167,0.833,,298.15,53,10.1002/apj.1873
2,Ⅲ,0,0,1,0,0,choline chloride,Triethylene glycol,,0.143,0.857,,298.15,45,10.1002/apj.1873
2,Ⅲ,0,0,1,0,0,choline chloride,Glycerol,,0.05,0.95,,293.15,645,10.1002/apj.1873
2,Ⅲ,0,0,1,0,0,choline chloride,Glycerol,,0.1,0.9,,293.15,503,10.1002/apj.1873
2,Ⅲ,0,0,1,0,0,choline chloride,Glycerol,,0.15,0.85,,293.15,380,10.1002/apj.1873
2,Ⅲ,0,0,1,0,0,choline chloride,Glycerol,,0.2,0.8,,293.15,350,10.1002/apj.1873
2,Ⅲ,0,0,1,0,0,choline chloride,Glycerol,,0.25,0.75,,293.15,320,10.1002/apj.1873
2,Ⅲ,0,0,1,0,0,choline chloride,Glycerol,,0.3,0.7,,293.15,295,10.1002/apj.1873
2,Ⅲ,0,0,1,0,0,choline chloride,Glycerol,,0.33,0.67,,293.15,259,10.1002/apj.1873
2,Ⅲ,0,0,1,0,0,choline chloride,"1,4-Butanediol",,0.05,0.95,,293.15,54,10.1002/apj.1873
2,Ⅲ,0,0,1,0,0,choline chloride,"1,4-Butanediol",,0.1,0.9,,293.15,54,10.1002/apj.1873
2,Ⅲ,0,0,1,0,0,choline chloride,"1,4-Butanediol",,0.15,0.85,,293.15,55,10.1002/apj.1873
2,Ⅲ,0,0,1,0,0,choline chloride,"1,4-Butanediol",,0.2,0.8,,293.15,61,10.1002/apj.1873
2,Ⅲ,0,0,1,0,0,choline chloride,"1,4-Butanediol",,0.25,0.75,,293.15,76,10.1002/apj.1873
2,Ⅲ,0,0,1,0,0,choline chloride,"1,2-Butanediol",,0.05,0.95,,293.15,41,10.1002/apj.1873
2,Ⅲ,0,0,1,0,0,choline chloride,"1,2-Butanediol",,0.1,0.9,,293.15,41,10.1002/apj.1873
2,Ⅲ,0,0,1,0,0,choline chloride,"1,2-Butanediol",,0.15,0.85,,293.15,48,10.1002/apj.1873
2,Ⅲ,0,0,1,0,0,choline chloride,"1,2-Butanediol",,0.2,0.8,,293.15,55,10.1002/apj.1873
2,Ⅲ,0,0,1,0,0,choline chloride,Urea,,0.4,0.6,,293.15,821,10.1002/apj.1873
2,Ⅲ,0,0,1,0,0,choline chloride,Urea,,0.333,0.667,,293.15,750,10.1002/apj.1873
2,Ⅲ,0,0,1,0,0,choline chloride,Urea,,0.286,0.714,,293.15,636,10.1002/apj.1873
2,Ⅲ,0,0,1,0,0,choline chloride,Malonic acid,,0.667,0.333,,293.15,1460,10.1002/apj.1873
2,Ⅲ,0,0,1,0,0,choline chloride,Malonic acid,,0.5,0.5,,293.15,417,10.1002/apj.1873
2,Ⅲ,0,0,1,0,0,choline chloride,Malonic acid,,0.333,0.667,,293.15,800,10.1002/apj.1873
2,Ⅲ,0,0,1,0,0,Methyltriphenylphosphonium bromide,Glycerine,,0.364,0.636,,318.15,887.1,10.1021/je100104v
2,Ⅲ,0,0,1,0,0,Methyltriphenylphosphonium bromide,Glycerine,,0.364,0.636,,328.15,414.9,10.1021/je100104v
2,Ⅲ,0,0,1,0,0,Methyltriphenylphosphonium bromide,Glycerine,,0.364,0.636,,338.15,205.7,10.1021/je100104v
2,Ⅲ,0,0,1,0,0,Methyltriphenylphosphonium bromide,Glycerine,,0.364,0.636,,348.15,104.8,10.1021/je100104v
2,Ⅲ,0,0,1,0,0,Methyltriphenylphosphonium bromide,Glycerine,,0.364,0.636,,358.15,77.4,10.1021/je100104v
2,Ⅲ,0,0,1,0,0,Methyltriphenylphosphonium bromide,Glycerine,,0.364,0.636,,368.15,36.9,10.1021/je100104v
2,Ⅲ,0,0,1,0,0,Methyltriphenylphosphonium bromide,Ethylene Glycol,,0.2,0.8,,278.15,345,10.1021/je100104v
2,Ⅲ,0,0,1,0,0,Methyltriphenylphosphonium bromide,Ethylene Glycol,,0.2,0.8,,288.15,186.1,10.1021/je100104v
2,Ⅲ,0,0,1,0,0,Methyltriphenylphosphonium bromide,Ethylene Glycol,,0.2,0.8,,298.15,109.8,10.1021/je100104v
2,Ⅲ,0,0,1,0,0,Methyltriphenylphosphonium bromide,Ethylene Glycol,,0.2,0.8,,308.15,68.6,10.1021/je100104v
2,Ⅲ,0,0,1,0,0,Methyltriphenylphosphonium bromide,Ethylene Glycol,,0.2,0.8,,318.15,39.5,10.1021/je100104v
2,Ⅲ,0,0,1,0,0,Methyltriphenylphosphonium bromide,Ethylene Glycol,,0.2,0.8,,328.15,19.7,10.1021/je100104v
2,Ⅲ,0,0,1,0,0,Methyltriphenylphosphonium bromide,Ethylene Glycol,,0.2,0.8,,338.15,5.4,10.1021/je100104v
2,Ⅲ,0,0,1,0,0,Methyltriphenylphosphonium bromide,Ethylene Glycol,,0.2,0.8,,348.15,1.8,10.1021/je100104v
2,Ⅲ,0,0,1,0,0,Methyltriphenylphosphonium bromide,"2,2,2 Trifluoroacetamide",,0.111,0.889,,278.15,345,10.1021/je100104v
2,Ⅲ,0,0,1,0,0,Methyltriphenylphosphonium bromide,"2,2,2 Trifluoroacetamide",,0.111,0.889,,288.15,186.1,10.1021/je100104v
2,Ⅲ,0,0,1,0,0,Methyltriphenylphosphonium bromide,"2,2,2 Trifluoroacetamide",,0.111,0.889,,298.15,109.8,10.1021/je100104v
2,Ⅲ,0,0,1,0,0,Methyltriphenylphosphonium bromide,"2,2,2 Trifluoroacetamide",,0.111,0.889,,308.15,68.6,10.1021/je100104v
2,Ⅲ,0,0,1,0,0,Methyltriphenylphosphonium bromide,"2,2,2 Trifluoroacetamide",,0.111,0.889,,318.15,39.5,10.1021/je100104v
2,Ⅲ,0,0,1,0,0,Methyltriphenylphosphonium bromide,"2,2,2 Trifluoroacetamide",,0.111,0.889,,328.15,19.7,10.1021/je100104v
2,Ⅲ,0,0,1,0,0,Methyltriphenylphosphonium bromide,"2,2,2 Trifluoroacetamide",,0.111,0.889,,338.15,5.4,10.1021/je100104v
2,Ⅲ,0,0,1,0,0,Methyltriphenylphosphonium bromide,"2,2,2 Trifluoroacetamide",,0.111,0.889,,348.15,1.8,10.1021/je100104v
2,Ⅲ,0,0,1,0,0,Benzyltriphenylphosphonium chloride,Glycerine,,0.167,0.833,,328.15,553.7,10.1021/je100104v
2,Ⅲ,0,0,1,0,0,Benzyltriphenylphosphonium chloride,Glycerine,,0.167,0.833,,338.15,339.3,10.1021/je100104v
2,Ⅲ,0,0,1,0,0,Benzyltriphenylphosphonium chloride,Glycerine,,0.167,0.833,,348.15,118.6,10.1021/je100104v
2,Ⅲ,0,0,1,0,0,Benzyltriphenylphosphonium chloride,Glycerine,,0.167,0.833,,358.15,75.5,10.1021/je100104v
2,Ⅲ,0,0,1,0,0,Benzyltriphenylphosphonium chloride,Glycerine,,0.167,0.833,,368.15,38.7,10.1021/je100104v
2,Ⅲ,0,0,1,0,0,Benzyltriphenylphosphonium chloride,Ethylene Glycol,,0.25,0.75,,328.15,201.9,10.1021/je100104v
2,Ⅲ,0,0,1,0,0,Benzyltriphenylphosphonium chloride,Ethylene Glycol,,0.25,0.75,,338.15,85.5,10.1021/je100104v
2,Ⅲ,0,0,1,0,0,Benzyltriphenylphosphonium chloride,Ethylene Glycol,,0.25,0.75,,348.15,59.3,10.1021/je100104v
2,Ⅲ,0,0,1,0,0,Benzyltriphenylphosphonium chloride,Ethylene Glycol,,0.25,0.75,,358.15,50.5,10.1021/je100104v
2,Ⅲ,0,0,1,0,0,Benzyltriphenylphosphonium chloride,Ethylene Glycol,,0.25,0.75,,368.15,35.9,10.1021/je100104v
2,Ⅲ,0,0,1,0,0,Ethylammonium chloride,Glycolic acid,,0.25,0.75,,298.15,780,10.1016/j.arabjc.2021.103512
2,Ⅲ,0,0,1,0,0,Ethylammonium chloride,Glycolic acid,,0.25,0.75,,313.15,147,10.1016/j.arabjc.2021.103512
2,Ⅲ,0,0,1,0,0,Ethylammonium chloride,Glycolic acid,,0.25,0.75,,323.15,142,10.1016/j.arabjc.2021.103512
2,Ⅲ,0,0,1,0,0,Ethylammonium chloride,Glycolic acid,,0.25,0.75,,333.15,122,10.1016/j.arabjc.2021.103512
2,Ⅲ,0,0,1,0,0,Ethylammonium chloride,Glycolic acid,,0.25,0.75,,353.15,100.5,10.1016/j.arabjc.2021.103512
2,Ⅲ,0,0,1,0,0,Diethylammonium chloride,Glycolic acid,,0.25,0.75,,298.15,783,10.1016/j.arabjc.2021.103512
2,Ⅲ,0,0,1,0,0,Diethylammonium chloride,Glycolic acid,,0.25,0.75,,313.15,241,10.1016/j.arabjc.2021.103512
2,Ⅲ,0,0,1,0,0,Diethylammonium chloride,Glycolic acid,,0.25,0.75,,323.15,168,10.1016/j.arabjc.2021.103512
2,Ⅲ,0,0,1,0,0,Diethylammonium chloride,Glycolic acid,,0.25,0.75,,333.15,69,10.1016/j.arabjc.2021.103512
2,Ⅲ,0,0,1,0,0,Diethylammonium chloride,Glycolic acid,,0.25,0.75,,353.15,55,10.1016/j.arabjc.2021.103512
2,Ⅲ,0,0,1,0,0,Triethylammonium chloride,Glycolic acid,,0.25,0.75,,298.15,851,10.1016/j.arabjc.2021.103512
2,Ⅲ,0,0,1,0,0,Triethylammonium chloride,Glycolic acid,,0.25,0.75,,313.15,283,10.1016/j.arabjc.2021.103512
2,Ⅲ,0,0,1,0,0,Triethylammonium chloride,Glycolic acid,,0.25,0.75,,323.15,177,10.1016/j.arabjc.2021.103512
2,Ⅲ,0,0,1,0,0,Triethylammonium chloride,Glycolic acid,,0.25,0.75,,333.15,68.5,10.1016/j.arabjc.2021.103512
2,Ⅲ,0,0,1,0,0,Triethylammonium chloride,Glycolic acid,,0.25,0.75,,353.15,59,10.1016/j.arabjc.2021.103512
2,Ⅲ,0,0,1,0,0,Ethylammonium chloride,Phenol,,0.25,0.75,,298.15,28.6,10.1016/j.arabjc.2021.103512
2,Ⅲ,0,0,1,0,0,Ethylammonium chloride,Phenol,,0.25,0.75,,313.15,16.4,10.1016/j.arabjc.2021.103512
2,Ⅲ,0,0,1,0,0,Ethylammonium chloride,Phenol,,0.25,0.75,,323.15,14,10.1016/j.arabjc.2021.103512
2,Ⅲ,0,0,1,0,0,Ethylammonium chloride,Phenol,,0.25,0.75,,333.15,12.3,10.1016/j.arabjc.2021.103512
2,Ⅲ,0,0,1,0,0,Ethylammonium chloride,Phenol,,0.25,0.75,,353.15,11,10.1016/j.arabjc.2021.103512
2,Ⅲ,0,0,1,0,0,Diethylammonium chloride,Phenol,,0.25,0.75,,298.15,24.3,10.1016/j.arabjc.2021.103512
2,Ⅲ,0,0,1,0,0,Diethylammonium chloride,Phenol,,0.25,0.75,,313.15,18.7,10.1016/j.arabjc.2021.103512
2,Ⅲ,0,0,1,0,0,Diethylammonium chloride,Phenol,,0.25,0.75,,323.15,14.6,10.1016/j.arabjc.2021.103512
2,Ⅲ,0,0,1,0,0,Diethylammonium chloride,Phenol,,0.25,0.75,,333.15,12.9,10.1016/j.arabjc.2021.103512
2,Ⅲ,0,0,1,0,0,Diethylammonium chloride,Phenol,,0.25,0.75,,353.15,10.6,10.1016/j.arabjc.2021.103512
2,Ⅲ,0,0,1,0,0,Triethylammonium chloride,Phenol,,0.25,0.75,,298.15,27.1,10.1016/j.arabjc.2021.103512
2,Ⅲ,0,0,1,0,0,Triethylammonium chloride,Phenol,,0.25,0.75,,313.15,21.1,10.1016/j.arabjc.2021.103512
2,Ⅲ,0,0,1,0,0,Triethylammonium chloride,Phenol,,0.25,0.75,,323.15,16.5,10.1016/j.arabjc.2021.103512
2,Ⅲ,0,0,1,0,0,Triethylammonium chloride,Phenol,,0.25,0.75,,333.15,14,10.1016/j.arabjc.2021.103512
2,Ⅲ,0,0,1,0,0,Triethylammonium chloride,Phenol,,0.25,0.75,,353.15,11.1,10.1016/j.arabjc.2021.103512
2,Ⅲ,0,0,1,0,0,Ethylammonium chloride,4-Methylphenol,,0.25,0.75,,298.15,30.3,10.1016/j.arabjc.2021.103512
2,Ⅲ,0,0,1,0,0,Ethylammonium chloride,4-Methylphenol,,0.25,0.75,,313.15,23.4,10.1016/j.arabjc.2021.103512
2,Ⅲ,0,0,1,0,0,Ethylammonium chloride,4-Methylphenol,,0.25,0.75,,323.15,16.1,10.1016/j.arabjc.2021.103512
2,Ⅲ,0,0,1,0,0,Ethylammonium chloride,4-Methylphenol,,0.25,0.75,,333.15,13.8,10.1016/j.arabjc.2021.103512
2,Ⅲ,0,0,1,0,0,Ethylammonium chloride,4-Methylphenol,,0.25,0.75,,353.15,7.7,10.1016/j.arabjc.2021.103512
2,Ⅲ,0,0,1,0,0,Diethylammonium chloride,4-Methylphenol,,0.25,0.75,,298.15,32.4,10.1016/j.arabjc.2021.103512
2,Ⅲ,0,0,1,0,0,Diethylammonium chloride,4-Methylphenol,,0.25,0.75,,313.15,22.9,10.1016/j.arabjc.2021.103512
2,Ⅲ,0,0,1,0,0,Diethylammonium chloride,4-Methylphenol,,0.25,0.75,,323.15,17.4,10.1016/j.arabjc.2021.103512
2,Ⅲ,0,0,1,0,0,Diethylammonium chloride,4-Methylphenol,,0.25,0.75,,333.15,14.8,10.1016/j.arabjc.2021.103512
2,Ⅲ,0,0,1,0,0,Diethylammonium chloride,4-Methylphenol,,0.25,0.75,,353.15,11.4,10.1016/j.arabjc.2021.103512
2,Ⅲ,0,0,1,0,0,Triethylammonium chloride,4-Methylphenol,,0.25,0.75,,298.15,37.6,10.1016/j.arabjc.2021.103512
2,Ⅲ,0,0,1,0,0,Triethylammonium chloride,4-Methylphenol,,0.25,0.75,,313.15,23.4,10.1016/j.arabjc.2021.103512
2,Ⅲ,0,0,1,0,0,Triethylammonium chloride,4-Methylphenol,,0.25,0.75,,323.15,18.4,10.1016/j.arabjc.2021.103512
2,Ⅲ,0,0,1,0,0,Triethylammonium chloride,4-Methylphenol,,0.25,0.75,,333.15,15.7,10.1016/j.arabjc.2021.103512
2,Ⅲ,0,0,1,0,0,Triethylammonium chloride,4-Methylphenol,,0.25,0.75,,353.15,12.7,10.1016/j.arabjc.2021.103512
2,Ⅲ,0,0,1,0,0,choline chloride,Oxalic acid,,0.5,0.5,,293.2,7595,10.1016/j.jct.2021.106713
2,Ⅲ,0,0,1,0,0,choline chloride,Oxalic acid,,0.5,0.5,,303.2,4359,10.1016/j.jct.2021.106713
2,Ⅲ,0,0,1,0,0,choline chloride,Oxalic acid,,0.5,0.5,,313.2,2174,10.1016/j.jct.2021.106713
2,Ⅲ,0,0,1,0,0,choline chloride,Oxalic acid,,0.5,0.5,,323.2,1111,10.1016/j.jct.2021.106713
2,Ⅲ,0,0,1,0,0,choline chloride,Oxalic acid,,0.5,0.5,,333.2,620,10.1016/j.jct.2021.106713
2,Ⅲ,0,0,1,0,0,choline chloride,Oxalic acid,,0.5,0.5,,343.2,354,10.1016/j.jct.2021.106713
2,Ⅲ,0,0,1,0,0,choline chloride,Oxalic acid,,0.5,0.5,,353.2,208,10.1016/j.jct.2021.106713
2,Ⅲ,0,0,1,0,0,choline chloride,Malonic acid,,0.5,0.5,,293.2,1600,10.1016/j.jct.2021.106713
2,Ⅲ,0,0,1,0,0,choline chloride,Malonic acid,,0.5,0.5,,303.2,1029,10.1016/j.jct.2021.106713
2,Ⅲ,0,0,1,0,0,choline chloride,Malonic acid,,0.5,0.5,,313.2,615,10.1016/j.jct.2021.106713
2,Ⅲ,0,0,1,0,0,choline chloride,Malonic acid,,0.5,0.5,,323.2,380,10.1016/j.jct.2021.106713
2,Ⅲ,0,0,1,0,0,choline chloride,Malonic acid,,0.5,0.5,,333.2,247,10.1016/j.jct.2021.106713
2,Ⅲ,0,0,1,0,0,choline chloride,Malonic acid,,0.5,0.5,,343.2,175,10.1016/j.jct.2021.106713
2,Ⅲ,0,0,1,0,0,choline chloride,Malonic acid,,0.5,0.5,,353.2,128,10.1016/j.jct.2021.106713
2,Ⅲ,0,0,1,0,0,choline chloride,Maleic acid,,0.5,0.5,,303.2,8065,10.1016/j.jct.2021.106713
2,Ⅲ,0,0,1,0,0,choline chloride,Maleic acid,,0.5,0.5,,313.2,4196,10.1016/j.jct.2021.106713
2,Ⅲ,0,0,1,0,0,choline chloride,Maleic acid,,0.5,0.5,,323.2,2295,10.1016/j.jct.2021.106713
2,Ⅲ,0,0,1,0,0,choline chloride,Maleic acid,,0.5,0.5,,333.2,1327,10.1016/j.jct.2021.106713
2,Ⅲ,0,0,1,0,0,choline chloride,Maleic acid,,0.5,0.5,,343.2,812,10.1016/j.jct.2021.106713
2,Ⅲ,0,0,1,0,0,choline chloride,Maleic acid,,0.5,0.5,,353.2,536,10.1016/j.jct.2021.106713
2,Ⅲ,0,0,1,0,0,choline chloride,DL-Malic acid,,0.5,0.5,,313.2,6421,10.1016/j.jct.2021.106713
2,Ⅲ,0,0,1,0,0,choline chloride,DL-Malic acid,,0.5,0.5,,323.2,3116,10.1016/j.jct.2021.106713
2,Ⅲ,0,0,1,0,0,choline chloride,DL-Malic acid,,0.5,0.5,,333.2,1629,10.1016/j.jct.2021.106713
2,Ⅲ,0,0,1,0,0,choline chloride,DL-Malic acid,,0.5,0.5,,343.2,914,10.1016/j.jct.2021.106713
2,Ⅲ,0,0,1,0,0,choline chloride,DL-Malic acid,,0.5,0.5,,353.2,545,10.1016/j.jct.2021.106713
2,Ⅲ,0,0,1,0,0,choline chloride,DL-Tartaric acid,,0.5,0.5,,323.2,9964,10.1016/j.jct.2021.106713
2,Ⅲ,0,0,1,0,0,choline chloride,DL-Tartaric acid,,0.5,0.5,,333.2,5520,10.1016/j.jct.2021.106713
2,Ⅲ,0,0,1,0,0,choline chloride,DL-Tartaric acid,,0.5,0.5,,343.2,3176,10.1016/j.jct.2021.106713
2,Ⅲ,0,0,1,0,0,choline chloride,DL-Tartaric acid,,0.5,0.5,,353.2,1392,10.1016/j.jct.2021.106713
2,Ⅲ,0,0,1,0,0,choline chloride,Maleic acid,,0.6,0.4,,293.2,7984,10.1016/j.jct.2021.106713
2,Ⅲ,0,0,1,0,0,choline chloride,Maleic acid,,0.6,0.4,,303.2,4891,10.1016/j.jct.2021.106713
2,Ⅲ,0,0,1,0,0,choline chloride,Maleic acid,,0.6,0.4,,313.2,2579,10.1016/j.jct.2021.106713
2,Ⅲ,0,0,1,0,0,choline chloride,Maleic acid,,0.6,0.4,,323.2,1401,10.1016/j.jct.2021.106713
2,Ⅲ,0,0,1,0,0,choline chloride,Maleic acid,,0.6,0.4,,333.2,814,10.1016/j.jct.2021.106713
2,Ⅲ,0,0,1,0,0,choline chloride,Maleic acid,,0.6,0.4,,343.2,497,10.1016/j.jct.2021.106713
2,Ⅲ,0,0,1,0,0,choline chloride,Maleic acid,,0.6,0.4,,353.2,319,10.1016/j.jct.2021.106713
2,Ⅲ,0,0,1,0,0,choline chloride,Maleic acid,,0.667,0.333,,293.2,4183,10.1016/j.jct.2021.106713
2,Ⅲ,0,0,1,0,0,choline chloride,Maleic acid,,0.667,0.333,,303.2,2672,10.1016/j.jct.2021.106713
2,Ⅲ,0,0,1,0,0,choline chloride,Maleic acid,,0.667,0.333,,313.2,1488,10.1016/j.jct.2021.106713
2,Ⅲ,0,0,1,0,0,choline chloride,Maleic acid,,0.667,0.333,,323.2,841,10.1016/j.jct.2021.106713
2,Ⅲ,0,0,1,0,0,choline chloride,Maleic acid,,0.667,0.333,,333.2,503,10.1016/j.jct.2021.106713
2,Ⅲ,0,0,1,0,0,choline chloride,Maleic acid,,0.667,0.333,,343.2,318,10.1016/j.jct.2021.106713
2,Ⅲ,0,0,1,0,0,choline chloride,Maleic acid,,0.667,0.333,,353.2,213,10.1016/j.jct.2021.106713
2,Ⅲ,0,0,1,0,0,choline chloride,DL-Malic acid,,0.6,0.4,,293.2,8896,10.1016/j.jct.2021.106713
2,Ⅲ,0,0,1,0,0,choline chloride,DL-Malic acid,,0.6,0.4,,303.2,5432,10.1016/j.jct.2021.106713
2,Ⅲ,0,0,1,0,0,choline chloride,DL-Malic acid,,0.6,0.4,,313.2,2827,10.1016/j.jct.2021.106713
2,Ⅲ,0,0,1,0,0,choline chloride,DL-Malic acid,,0.6,0.4,,323.2,1501,10.1016/j.jct.2021.106713
2,Ⅲ,0,0,1,0,0,choline chloride,DL-Malic acid,,0.6,0.4,,333.2,845,10.1016/j.jct.2021.106713
2,Ⅲ,0,0,1,0,0,choline chloride,DL-Malic acid,,0.6,0.4,,343.2,506,10.1016/j.jct.2021.106713
2,Ⅲ,0,0,1,0,0,choline chloride,DL-Malic acid,,0.6,0.4,,353.2,319,10.1016/j.jct.2021.106713
2,Ⅲ,0,0,1,0,0,choline chloride,DL-Malic acid,,0.667,0.333,,293.2,3341,10.1016/j.jct.2021.106713
2,Ⅲ,0,0,1,0,0,choline chloride,DL-Malic acid,,0.667,0.333,,303.2,2810,10.1016/j.jct.2021.106713
2,Ⅲ,0,0,1,0,0,choline chloride,DL-Malic acid,,0.667,0.333,,313.2,1676,10.1016/j.jct.2021.106713
2,Ⅲ,0,0,1,0,0,choline chloride,DL-Malic acid,,0.667,0.333,,323.2,987,10.1016/j.jct.2021.106713
2,Ⅲ,0,0,1,0,0,choline chloride,DL-Malic acid,,0.667,0.333,,333.2,599,10.1016/j.jct.2021.106713
2,Ⅲ,0,0,1,0,0,choline chloride,DL-Malic acid,,0.667,0.333,,343.2,381,10.1016/j.jct.2021.106713
2,Ⅲ,0,0,1,0,0,choline chloride,DL-Malic acid,,0.667,0.333,,353.2,250,10.1016/j.jct.2021.106713
2,Ⅲ,0,0,1,0,0,choline chloride,DL-Tartaric acid,,0.6,0.4,,323.2,6022,10.1016/j.jct.2021.106713
2,Ⅲ,0,0,1,0,0,choline chloride,DL-Tartaric acid,,0.6,0.4,,333.2,3157,10.1016/j.jct.2021.106713
2,Ⅲ,0,0,1,0,0,choline chloride,DL-Tartaric acid,,0.6,0.4,,343.2,1750,10.1016/j.jct.2021.106713
2,Ⅲ,0,0,1,0,0,choline chloride,DL-Tartaric acid,,0.6,0.4,,353.2,1029,10.1016/j.jct.2021.106713
2,Ⅲ,0,0,1,0,0,choline chloride,DL-Tartaric acid,,0.667,0.333,,313.2,6790,10.1016/j.jct.2021.106713
2,Ⅲ,0,0,1,0,0,choline chloride,DL-Tartaric acid,,0.667,0.333,,323.2,3791,10.1016/j.jct.2021.106713
2,Ⅲ,0,0,1,0,0,choline chloride,DL-Tartaric acid,,0.667,0.333,,333.2,2175,10.1016/j.jct.2021.106713
2,Ⅲ,0,0,1,0,0,choline chloride,DL-Tartaric acid,,0.667,0.333,,343.2,1312,10.1016/j.jct.2021.106713
2,Ⅲ,0,0,1,0,0,choline chloride,DL-Tartaric acid,,0.667,0.333,,353.2,839,10.1016/j.jct.2021.106713
2,Ⅲ,0,0,1,0,0,tetrabutylammonium bromide,n-octyl alcohol,,0.333,0.667,,298.15,317.5,10.1016/j.foodchem.2019.125752
2,Ⅲ,0,0,1,0,0,tetrabutylammonium bromide,1-dodecanol,,0.333,0.667,,298.15,366.5,10.1016/j.foodchem.2019.125752
2,Ⅲ,0,0,1,0,0,tetrabutylammonium bromide,n-butyl alcohol,,0.2,0.8,,298.15,22,10.1016/j.foodchem.2019.125752
2,Ⅲ,0,0,1,0,0,tetrabutylammonium bromide,n-hexyl alcohol,,0.2,0.8,,298.15,29.3,10.1016/j.foodchem.2019.125752
2,Ⅲ,0,0,1,0,0,Methyltrioctylammonium chloride,n-octyl alcohol,,0.333,0.667,,298.15,494.7,10.1016/j.foodchem.2019.125752
2,Ⅲ,0,0,1,0,0,Methyltrioctylammonium chloride,decanoic acid,,0.333,0.667,,298.15,407.8,10.1016/j.foodchem.2019.125752
2,Ⅲ,0,0,1,0,0,Methyltrioctylammonium chloride,lauric acid,,0.333,0.667,,298.15,573.8,10.1016/j.foodchem.2019.125752
2,Ⅲ,0,0,1,0,0,choline chloride,Propylene Glycol,,0.333,0.667,,298,70,10.1016/j.molliq.2020.113761
2,Ⅲ,0,0,1,0,0,choline chloride,Propylene Glycol,,0.333,0.667,,323,19,10.1016/j.molliq.2020.113761
2,Ⅲ,0,0,1,0,0,choline chloride,Propylene Glycol,,0.333,0.667,,353,9,10.1016/j.molliq.2020.113761
2,Ⅲ,0,0,1,0,0,choline chloride,Citric acid,,0.5,0.5,,298,14480,10.1016/j.molliq.2020.113761
2,Ⅲ,0,0,1,0,0,choline chloride,Citric acid,,0.5,0.5,,323,2242,10.1016/j.molliq.2020.113761
2,Ⅲ,0,0,1,0,0,choline chloride,Citric acid,,0.5,0.5,,353,331,10.1016/j.molliq.2020.113761
2,Ⅲ,0,0,1,0,0,choline chloride,DL-Malic Acid,,0.5,0.5,,298,2082,10.1016/j.molliq.2020.113761
2,Ⅲ,0,0,1,0,0,choline chloride,DL-Malic Acid,,0.5,0.5,,323,610,10.1016/j.molliq.2020.113761
2,Ⅲ,0,0,1,0,0,choline chloride,DL-Malic Acid,,0.5,0.5,,353,146,10.1016/j.molliq.2020.113761
2,Ⅲ,0,0,1,0,0,Choline Chloride,DL-Lactic Acid,,0.5,0.5,,293,309,10.1016/j.fluid.2019.01.025
2,Ⅲ,0,0,1,0,0,Choline Chloride,DL-Lactic Acid,,0.5,0.5,,303,151,10.1016/j.fluid.2019.01.025
