Repository: acid-design-lab/DESignSolvents

# DESignSolvents
1. DataAnalysis

2. MiningDescriptors

3. ML_MODELS

4. BEST_MODEL

File: VISCOSITY/Viscosity.csv (part 4 of 11)
Number of components,Type of DES,I,II,III,IV,V,Component#1,Component#2,Component#3,X#1 (molar fraction),X#2 (molar fraction),X#3 (molar fraction),"Temperature, K","Viscosity, cP",Reference (DOI)
2,Ⅲ,0,0,1,0,0,Choline Chloride,DL-Lactic Acid,,0.5,0.5,,313,101,10.1016/j.fluid.2019.01.025
2,Ⅲ,0,0,1,0,0,Choline Chloride,DL-Lactic Acid,,0.5,0.5,,323,59,10.1016/j.fluid.2019.01.025
2,Ⅲ,0,0,1,0,0,Choline Chloride,DL-Lactic Acid,,0.5,0.5,,333,35,10.1016/j.fluid.2019.01.025
2,Ⅲ,0,0,1,0,0,Choline Chloride,DL-Lactic Acid,,0.5,0.5,,343,34,10.1016/j.fluid.2019.01.025
2,Ⅲ,0,0,1,0,0,Choline Chloride,DL-Lactic Acid,,0.5,0.5,,353,25,10.1016/j.fluid.2019.01.025
2,Ⅲ,0,0,1,0,0,Choline chloride,Ethylene glycol,,0.333,0.667,,298.15,20.6,10.1016/j.jobe.2021.103056
2,Ⅲ,0,0,1,0,0,Choline chloride,Ethylene glycol,,0.5,0.5,,298.15,37.9,10.1016/j.jobe.2021.103056
2,Ⅲ,0,0,1,0,0,Choline chloride,Ethylene glycol,,0.25,0.75,,298.15,19,10.1016/j.jobe.2021.103056
2,Ⅲ,0,0,1,0,0,2-(Diethylamino)ethanol hydrochloride,Ethylene glycol,,0.25,0.75,,298.15,24.1,10.1016/j.jobe.2021.103056
2,Ⅲ,0,0,1,0,0,2-(Diethylamino)ethanol hydrochloride,Ethylene glycol,,0.333,0.667,,298.15,30.2,10.1016/j.jobe.2021.103056
2,Ⅲ,0,0,1,0,0,1-Butyl-3-methylimidazolium chloride,Ethylene glycol,,0.5,0.5,,298.15,18.5,10.1016/j.jobe.2021.103056
2,Ⅲ,0,0,1,0,0,1-Butyl-3-methylimidazolium chloride,Ethylene glycol,,0.333,0.667,,298.15,24.4,10.1016/j.jobe.2021.103056
2,Ⅲ,0,0,1,0,0,Ammonium thiocyanate,Acetamide,,0.75,0.25,,313.15,20.29,10.1039/C2RA22990K
2,Ⅲ,0,0,1,0,0,Ammonium thiocyanate,caprolactam,,0.76,0.26,,313.15,294.31,10.1039/C2RA22990K
2,Ⅲ,0,0,1,0,0,Ammonium thiocyanate,Urea,,0.77,0.27,,313.15,27.76,10.1039/C2RA22990K
2,Ⅲ,0,0,1,0,0,Ammonium thiocyanate,glycerol,,0.4,0.6,,313.07,71.18,10.1016/j.cej.2018.10.077
2,Ⅲ,0,0,1,0,0,Ammonium thiocyanate,glycerol,,0.333,0.667,,313.08,88.64,10.1016/j.cej.2018.10.077
2,Ⅲ,0,0,1,0,0,Ammonium thiocyanate,glycerol,,0.25,0.75,,313.09,107.84,10.1016/j.cej.2018.10.077
2,Ⅲ,0,0,1,0,0,Ammonium thiocyanate,glycerol,,0.2,0.8,,313.1,136.17,10.1016/j.cej.2018.10.077
2,Ⅲ,0,0,1,0,0,Ammonium thiocyanate,ethylene glycol,,0.25,0.75,,313.11,11.46,10.1016/j.cej.2018.10.077
2,Ⅲ,0,0,1,0,0,Ammonium thiocyanate,urea,,0.4,0.6,,313.12,41.04,10.1016/j.cej.2018.10.077
2,Ⅲ,0,0,1,0,0,Ammonium thiocyanate,acetamide,,0.4,0.6,,313.13,26.22,10.1016/j.cej.2018.10.077
2,Ⅲ,0,0,1,0,0,Ammonium thiocyanate,caprolactam,,0.25,0.75,,313.14,382.6,10.1016/j.cej.2018.10.077
2,Ⅲ,0,0,1,0,0,choline chloride,urea,,0.333,0.667,,303.15,214,10.1021/acssuschemeng.5b00619
2,Ⅲ,0,0,1,0,0,choline chloride,acetamide,,0.333,0.667,,303.15,127,10.1021/acssuschemeng.5b00619
2,Ⅲ,0,0,1,0,0,choline chloride,ethylene glycol,,0.333,0.667,,303.15,25,10.1021/acssuschemeng.5b00619
2,Ⅲ,0,0,1,0,0,choline chloride,glycerol,,0.333,0.667,,303.15,177,10.1021/acssuschemeng.5b00619
2,Ⅲ,0,0,1,0,0,choline chloride,"1,4-butanediol",,0.2,0.8,,303.15,47,10.1021/acssuschemeng.5b00619
2,Ⅲ,0,0,1,0,0,choline chloride,triethylene glycol,,0.2,0.8,,303.15,44,10.1021/acssuschemeng.5b00619
2,Ⅲ,0,0,1,0,0,choline chloride,DL-Xylitol,,0.5,0.5,,303.15,3867,10.1021/acssuschemeng.5b00619
2,Ⅲ,0,0,1,0,0,choline chloride,D-sorbitol,,0.5,0.5,,303.15,13736,10.1021/acssuschemeng.5b00619
3,,0,0,1,0,1,choline chloride,p-toluenesulfonic acid,water,0.5,0.452633792,0.047366208,303.15,183,10.1021/acssuschemeng.5b00619
2,Ⅲ,0,0,1,0,0,choline chloride,levulinic acid,,0.333,0.667,,303.15,119,10.1021/acssuschemeng.5b00619
2,Ⅲ,0,0,1,0,0,choline chloride,malonic acid,,0.5,0.5,,303.15,616,10.1021/acssuschemeng.5b00619
2,Ⅲ,0,0,1,0,0,choline chloride,DL-malic acid,,0.5,0.5,,303.15,11475,10.1021/acssuschemeng.5b00619
2,Ⅲ,0,0,1,0,0,choline chloride,DL-tartaric acid,,0.667,0.333,,303.15,66441,10.1021/acssuschemeng.5b00619
2,Ⅲ,0,0,1,0,0,Choline chloride,urea,,0.333,0.667,,298.15,214,10.1016/j.jpha.2021.03.002
2,Ⅲ,0,0,1,0,0,Choline chloride,glycerin,,0.333,0.667,,298.15,177,10.1016/j.jpha.2021.03.002
2,Ⅲ,0,0,1,0,0,Choline chloride,ethanediol,,0.333,0.667,,298.15,25,10.1016/j.jpha.2021.03.002
2,Ⅲ,0,0,1,0,0,Choline chloride,D-sorbitol,,0.5,0.5,,298.15,13736,10.1016/j.jpha.2021.03.002
2,Ⅲ,0,0,1,0,0,Choline chloride,oxalic acid,,0.5,0.5,,298.15,89,10.1016/j.jpha.2021.03.002
2,Ⅲ,0,0,1,0,0,Choline chloride,tartaric acid,,0.667,0.333,,298.15,66441,10.1016/j.jpha.2021.03.002
2,Ⅲ,0,0,1,0,0,methyltrioctylammonium chloride,Capric acid,,0.333,0.667,,298.15,783.41,10.1016/j.jpha.2021.03.002
2,Ⅲ,0,0,1,0,0,benzyltriethylammonium chloride,triethylene glycol,,0.333,0.667,,293.15,73.7,10.1016/j.seppur.2023.123281
2,Ⅲ,0,0,1,0,0,benzyltriethylammonium chloride,triethylene glycol,,0.333,0.667,,298.15,60.09,10.1016/j.seppur.2023.123281
2,Ⅲ,0,0,1,0,0,benzyltriethylammonium chloride,triethylene glycol,,0.333,0.667,,303.15,52.4,10.1016/j.seppur.2023.123281
2,Ⅲ,0,0,1,0,0,benzyltriethylammonium chloride,triethylene glycol,,0.333,0.667,,308.15,45.59,10.1016/j.seppur.2023.123281
2,Ⅲ,0,0,1,0,0,benzyltriethylammonium chloride,triethylene glycol,,0.333,0.667,,313.15,40.11,10.1016/j.seppur.2023.123281
2,Ⅲ,0,0,1,0,0,benzyltriethylammonium chloride,triethylene glycol,,0.25,0.75,,293.15,40.44,10.1016/j.seppur.2023.123281
2,Ⅲ,0,0,1,0,0,benzyltriethylammonium chloride,triethylene glycol,,0.25,0.75,,298.15,32.08,10.1016/j.seppur.2023.123281
2,Ⅲ,0,0,1,0,0,benzyltriethylammonium chloride,triethylene glycol,,0.25,0.75,,303.15,28.48,10.1016/j.seppur.2023.123281
2,Ⅲ,0,0,1,0,0,benzyltriethylammonium chloride,triethylene glycol,,0.25,0.75,,308.15,25.07,10.1016/j.seppur.2023.123281
2,Ⅲ,0,0,1,0,0,benzyltriethylammonium chloride,triethylene glycol,,0.25,0.75,,313.15,22.35,10.1016/j.seppur.2023.123281
2,Ⅲ,0,0,1,0,0,benzyltriethylammonium chloride,triethylene glycol,,0.2,0.8,,293.15,27.68,10.1016/j.seppur.2023.123281
2,Ⅲ,0,0,1,0,0,benzyltriethylammonium chloride,triethylene glycol,,0.2,0.8,,298.15,24.3,10.1016/j.seppur.2023.123281
2,Ⅲ,0,0,1,0,0,benzyltriethylammonium chloride,triethylene glycol,,0.2,0.8,,303.15,21.57,10.1016/j.seppur.2023.123281
2,Ⅲ,0,0,1,0,0,benzyltriethylammonium chloride,triethylene glycol,,0.2,0.8,,308.15,18.94,10.1016/j.seppur.2023.123281
2,Ⅲ,0,0,1,0,0,benzyltriethylammonium chloride,triethylene glycol,,0.2,0.8,,313.15,16.62,10.1016/j.seppur.2023.123281
2,Ⅲ,0,0,1,0,0,Tetraethylammonium bromide,Chloroacetic acid,,0.333,0.667,,293.15,100.1918,10.1016/j.molliq.2021.118393
2,Ⅲ,0,0,1,0,0,Tetraethylammonium bromide,Chloroacetic acid,,0.333,0.667,,298.15,74.21093,10.1016/j.molliq.2021.118393
2,Ⅲ,0,0,1,0,0,Tetraethylammonium bromide,Chloroacetic acid,,0.333,0.667,,303.15,57.64736,10.1016/j.molliq.2021.118393
2,Ⅲ,0,0,1,0,0,Tetraethylammonium bromide,Chloroacetic acid,,0.333,0.667,,308.15,45.15112,10.1016/j.molliq.2021.118393
2,Ⅲ,0,0,1,0,0,Tetraethylammonium bromide,Chloroacetic acid,,0.333,0.667,,313.15,36.25523,10.1016/j.molliq.2021.118393
2,Ⅲ,0,0,1,0,0,Tetraethylammonium bromide,Chloroacetic acid,,0.333,0.667,,318.15,29.03476,10.1016/j.molliq.2021.118393
2,Ⅲ,0,0,1,0,0,Tetraethylammonium bromide,Chloroacetic acid,,0.333,0.667,,323.15,23.93716,10.1016/j.molliq.2021.118393
2,Ⅲ,0,0,1,0,0,Tetraethylammonium bromide,Chloroacetic acid,,0.333,0.667,,328.15,20.17495,10.1016/j.molliq.2021.118393
2,Ⅲ,0,0,1,0,0,Tetraethylammonium bromide,Chloroacetic acid,,0.333,0.667,,333.15,16.95416,10.1016/j.molliq.2021.118393
2,Ⅲ,0,0,1,0,0,Tetrapropylammonium bromide,Chloroacetic acid,,0.333,0.667,,293.15,178.5633,10.1016/j.molliq.2021.118393
2,Ⅲ,0,0,1,0,0,Tetrapropylammonium bromide,Chloroacetic acid,,0.333,0.667,,298.15,119.3504,10.1016/j.molliq.2021.118393
2,Ⅲ,0,0,1,0,0,Tetrapropylammonium bromide,Chloroacetic acid,,0.333,0.667,,303.15,84.34974,10.1016/j.molliq.2021.118393
2,Ⅲ,0,0,1,0,0,Tetrapropylammonium bromide,Chloroacetic acid,,0.333,0.667,,308.15,61.13162,10.1016/j.molliq.2021.118393
2,Ⅲ,0,0,1,0,0,Tetrapropylammonium bromide,Chloroacetic acid,,0.333,0.667,,313.15,45.75941,10.1016/j.molliq.2021.118393
2,Ⅲ,0,0,1,0,0,Tetrapropylammonium bromide,Chloroacetic acid,,0.333,0.667,,318.15,34.87803,10.1016/j.molliq.2021.118393
2,Ⅲ,0,0,1,0,0,Tetrapropylammonium bromide,Chloroacetic acid,,0.333,0.667,,323.15,27.18335,10.1016/j.molliq.2021.118393
2,Ⅲ,0,0,1,0,0,Tetrapropylammonium bromide,Chloroacetic acid,,0.333,0.667,,328.15,21.57119,10.1016/j.molliq.2021.118393
2,Ⅲ,0,0,1,0,0,Tetrapropylammonium bromide,Chloroacetic acid,,0.333,0.667,,333.15,17.67188,10.1016/j.molliq.2021.118393
2,Ⅲ,0,0,1,0,0,Tetrabutylammonium bromide,Chloroacetic acid,,0.5,0.5,,313.15,416.6551,10.1016/j.molliq.2021.118393
2,Ⅲ,0,0,1,0,0,Tetrabutylammonium bromide,Chloroacetic acid,,0.5,0.5,,318.15,273.6565,10.1016/j.molliq.2021.118393
2,Ⅲ,0,0,1,0,0,Tetrabutylammonium bromide,Chloroacetic acid,,0.5,0.5,,323.15,192.6751,10.1016/j.molliq.2021.118393
2,Ⅲ,0,0,1,0,0,Tetrabutylammonium bromide,Chloroacetic acid,,0.5,0.5,,328.15,143.4327,10.1016/j.molliq.2021.118393
2,Ⅲ,0,0,1,0,0,Tetrabutylammonium bromide,Chloroacetic acid,,0.5,0.5,,333.15,114.1455,10.1016/j.molliq.2021.118393
2,Ⅲ,0,0,1,0,0,Tetrabutylammonium bromide,Chloroacetic acid,,0.333,0.667,,313.15,92.93399,10.1016/j.molliq.2021.118393
2,Ⅲ,0,0,1,0,0,Tetrabutylammonium bromide,Chloroacetic acid,,0.333,0.667,,318.15,70.06679,10.1016/j.molliq.2021.118393
2,Ⅲ,0,0,1,0,0,Tetrabutylammonium bromide,Chloroacetic acid,,0.333,0.667,,323.15,54.84893,10.1016/j.molliq.2021.118393
2,Ⅲ,0,0,1,0,0,Tetrabutylammonium bromide,Chloroacetic acid,,0.333,0.667,,328.15,44.05128,10.1016/j.molliq.2021.118393
2,Ⅲ,0,0,1,0,0,Tetrabutylammonium bromide,Chloroacetic acid,,0.333,0.667,,333.15,35.14132,10.1016/j.molliq.2021.118393
2,Ⅲ,0,0,1,0,0,Tetrabutylammonium hydrogen sulfate,Chloroacetic acid,,0.5,0.5,,313.15,1122.546,10.1016/j.molliq.2021.118393
2,Ⅲ,0,0,1,0,0,Tetrabutylammonium hydrogen sulfate,Chloroacetic acid,,0.5,0.5,,318.15,768.5265,10.1016/j.molliq.2021.118393
2,Ⅲ,0,0,1,0,0,Tetrabutylammonium hydrogen sulfate,Chloroacetic acid,,0.5,0.5,,323.15,545.7276,10.1016/j.molliq.2021.118393
2,Ⅲ,0,0,1,0,0,Tetrabutylammonium hydrogen sulfate,Chloroacetic acid,,0.5,0.5,,328.15,395.5323,10.1016/j.molliq.2021.118393
2,Ⅲ,0,0,1,0,0,Tetrabutylammonium hydrogen sulfate,Chloroacetic acid,,0.5,0.5,,333.15,294.2466,10.1016/j.molliq.2021.118393
2,Ⅲ,0,0,1,0,0,Tetrabutylammonium hydrogen sulfate,Chloroacetic acid,,0.333,0.667,,313.15,176.2993,10.1016/j.molliq.2021.118393
2,Ⅲ,0,0,1,0,0,Tetrabutylammonium hydrogen sulfate,Chloroacetic acid,,0.333,0.667,,318.15,132.2189,10.1016/j.molliq.2021.118393
2,Ⅲ,0,0,1,0,0,Tetrabutylammonium hydrogen sulfate,Chloroacetic acid,,0.333,0.667,,323.15,101.9165,10.1016/j.molliq.2021.118393
2,Ⅲ,0,0,1,0,0,Tetrabutylammonium hydrogen sulfate,Chloroacetic acid,,0.333,0.667,,328.15,81.52702,10.1016/j.molliq.2021.118393
2,Ⅲ,0,0,1,0,0,Tetrabutylammonium hydrogen sulfate,Chloroacetic acid,,0.333,0.667,,333.15,64.28855,10.1016/j.molliq.2021.118393
2,Ⅲ,0,0,1,0,0,Bis(2-hydroxyethyl)dimethylammonium chloride,Ethylene glycol,,0.333,0.667,,283.15,176.6,10.1016/j.molliq.2023.121216
2,Ⅲ,0,0,1,0,0,Bis(2-hydroxyethyl)dimethylammonium chloride,Ethylene glycol,,0.333,0.667,,288.15,133.4,10.1016/j.molliq.2023.121216
2,Ⅲ,0,0,1,0,0,Bis(2-hydroxyethyl)dimethylammonium chloride,Ethylene glycol,,0.333,0.667,,293.15,101.8,10.1016/j.molliq.2023.121216
2,Ⅲ,0,0,1,0,0,Bis(2-hydroxyethyl)dimethylammonium chloride,Ethylene glycol,,0.333,0.667,,298.15,79.73,10.1016/j.molliq.2023.121216
2,Ⅲ,0,0,1,0,0,Bis(2-hydroxyethyl)dimethylammonium chloride,Ethylene glycol,,0.333,0.667,,303.15,63.67,10.1016/j.molliq.2023.121216
2,Ⅲ,0,0,1,0,0,Bis(2-hydroxyethyl)dimethylammonium chloride,Ethylene glycol,,0.333,0.667,,308.15,51.31,10.1016/j.molliq.2023.121216
2,Ⅲ,0,0,1,0,0,Bis(2-hydroxyethyl)dimethylammonium chloride,Ethylene glycol,,0.333,0.667,,313.15,41.84,10.1016/j.molliq.2023.121216
2,Ⅲ,0,0,1,0,0,Bis(2-hydroxyethyl)dimethylammonium chloride,Ethylene glycol,,0.333,0.667,,318.15,34.64,10.1016/j.molliq.2023.121216
2,Ⅲ,0,0,1,0,0,Bis(2-hydroxyethyl)dimethylammonium chloride,Ethylene glycol,,0.333,0.667,,323.15,28.96,10.1016/j.molliq.2023.121216
2,Ⅲ,0,0,1,0,0,Bis(2-hydroxyethyl)dimethylammonium chloride,Ethylene glycol,,0.333,0.667,,328.15,24.48,10.1016/j.molliq.2023.121216
2,Ⅲ,0,0,1,0,0,Bis(2-hydroxyethyl)dimethylammonium chloride,Ethylene glycol,,0.333,0.667,,333.15,20.92,10.1016/j.molliq.2023.121216
2,Ⅲ,0,0,1,0,0,Bis(2-hydroxyethyl)dimethylammonium chloride,Ethylene glycol,,0.333,0.667,,338.15,17.96,10.1016/j.molliq.2023.121216
2,Ⅲ,0,0,1,0,0,Bis(2-hydroxyethyl)dimethylammonium chloride,Ethylene glycol,,0.333,0.667,,343.15,15.61,10.1016/j.molliq.2023.121216
2,Ⅲ,0,0,1,0,0,Bis(2-hydroxyethyl)dimethylammonium chloride,Ethylene glycol,,0.333,0.667,,348.15,13.66,10.1016/j.molliq.2023.121216
2,Ⅲ,0,0,1,0,0,Bis(2-hydroxyethyl)dimethylammonium chloride,Ethylene glycol,,0.333,0.667,,353.15,12.05,10.1016/j.molliq.2023.121216
2,Ⅲ,0,0,1,0,0,Tris(beta-hydroxyethyl)methylammonium chloride,Ethylene glycol,,0.333,0.667,,283.15,325,10.1016/j.molliq.2023.121216
2,Ⅲ,0,0,1,0,0,Tris(beta-hydroxyethyl)methylammonium chloride,Ethylene glycol,,0.333,0.667,,288.15,236.6,10.1016/j.molliq.2023.121216
2,Ⅲ,0,0,1,0,0,Tris(beta-hydroxyethyl)methylammonium chloride,Ethylene glycol,,0.333,0.667,,293.15,174.6,10.1016/j.molliq.2023.121216
2,Ⅲ,0,0,1,0,0,Tris(beta-hydroxyethyl)methylammonium chloride,Ethylene glycol,,0.333,0.667,,298.15,132.6,10.1016/j.molliq.2023.121216
2,Ⅲ,0,0,1,0,0,Tris(beta-hydroxyethyl)methylammonium chloride,Ethylene glycol,,0.333,0.667,,303.15,102.9,10.1016/j.molliq.2023.121216
2,Ⅲ,0,0,1,0,0,Tris(beta-hydroxyethyl)methylammonium chloride,Ethylene glycol,,0.333,0.667,,308.15,80.77,10.1016/j.molliq.2023.121216
2,Ⅲ,0,0,1,0,0,Tris(beta-hydroxyethyl)methylammonium chloride,Ethylene glycol,,0.333,0.667,,313.15,64.25,10.1016/j.molliq.2023.121216
2,Ⅲ,0,0,1,0,0,Tris(beta-hydroxyethyl)methylammonium chloride,Ethylene glycol,,0.333,0.667,,318.15,51.98,10.1016/j.molliq.2023.121216
2,Ⅲ,0,0,1,0,0,Tris(beta-hydroxyethyl)methylammonium chloride,Ethylene glycol,,0.333,0.667,,323.15,42.53,10.1016/j.molliq.2023.121216
2,Ⅲ,0,0,1,0,0,Tris(beta-hydroxyethyl)methylammonium chloride,Ethylene glycol,,0.333,0.667,,328.15,35.22,10.1016/j.molliq.2023.121216
2,Ⅲ,0,0,1,0,0,Tris(beta-hydroxyethyl)methylammonium chloride,Ethylene glycol,,0.333,0.667,,333.15,29.57,10.1016/j.molliq.2023.121216
2,Ⅲ,0,0,1,0,0,Tris(beta-hydroxyethyl)methylammonium chloride,Ethylene glycol,,0.333,0.667,,338.15,24.95,10.1016/j.molliq.2023.121216
2,Ⅲ,0,0,1,0,0,Tris(beta-hydroxyethyl)methylammonium chloride,Ethylene glycol,,0.333,0.667,,343.15,21.3,10.1016/j.molliq.2023.121216
2,Ⅲ,0,0,1,0,0,Tris(beta-hydroxyethyl)methylammonium chloride,Ethylene glycol,,0.333,0.667,,348.15,18.35,10.1016/j.molliq.2023.121216
2,Ⅲ,0,0,1,0,0,Tris(beta-hydroxyethyl)methylammonium chloride,Ethylene glycol,,0.333,0.667,,353.15,15.97,10.1016/j.molliq.2023.121216
2,Ⅲ,0,0,1,0,0,Choline chloride,o-cresol,,0.333,0.667,,298.15,197.35,10.1016/j.molliq.2022.120420
2,Ⅲ,0,0,1,0,0,Choline chloride,o-cresol,,0.333,0.667,,303.15,144.02,10.1016/j.molliq.2022.120420
2,Ⅲ,0,0,1,0,0,Choline chloride,o-cresol,,0.333,0.667,,308.15,104.97,10.1016/j.molliq.2022.120420
2,Ⅲ,0,0,1,0,0,Choline chloride,o-cresol,,0.333,0.667,,313.15,79.4,10.1016/j.molliq.2022.120420
2,Ⅲ,0,0,1,0,0,Choline chloride,o-cresol,,0.333,0.667,,318.15,62.31,10.1016/j.molliq.2022.120420
2,Ⅲ,0,0,1,0,0,Choline chloride,o-cresol,,0.333,0.667,,323.15,49.68,10.1016/j.molliq.2022.120420
2,Ⅲ,0,0,1,0,0,Choline chloride,o-cresol,,0.333,0.667,,328.15,39.76,10.1016/j.molliq.2022.120420
2,Ⅲ,0,0,1,0,0,Choline chloride,o-cresol,,0.333,0.667,,333.15,32.57,10.1016/j.molliq.2022.120420
2,Ⅲ,0,0,1,0,0,Choline chloride,o-cresol,,0.333,0.667,,338.15,26.92,10.1016/j.molliq.2022.120420
2,Ⅲ,0,0,1,0,0,Choline chloride,o-cresol,,0.333,0.667,,343.15,22.6,10.1016/j.molliq.2022.120420
2,Ⅲ,0,0,1,0,0,Choline chloride,o-cresol,,0.333,0.667,,348.15,19.07,10.1016/j.molliq.2022.120420
2,Ⅲ,0,0,1,0,0,Choline chloride,o-cresol,,0.333,0.667,,353.15,16.4,10.1016/j.molliq.2022.120420
2,Ⅲ,0,0,1,0,0,Choline chloride,o-cresol,,0.25,0.75,,293.15,121.09,10.1016/j.molliq.2022.120420
2,Ⅲ,0,0,1,0,0,Choline chloride,o-cresol,,0.25,0.75,,298.15,88.38,10.1016/j.molliq.2022.120420
2,Ⅲ,0,0,1,0,0,Choline chloride,o-cresol,,0.25,0.75,,303.15,68.11,10.1016/j.molliq.2022.120420
2,Ⅲ,0,0,1,0,0,Choline chloride,o-cresol,,0.25,0.75,,308.15,52.05,10.1016/j.molliq.2022.120420
2,Ⅲ,0,0,1,0,0,Choline chloride,o-cresol,,0.25,0.75,,313.15,40.21,10.1016/j.molliq.2022.120420
2,Ⅲ,0,0,1,0,0,Choline chloride,o-cresol,,0.25,0.75,,318.15,32.14,10.1016/j.molliq.2022.120420
2,Ⅲ,0,0,1,0,0,Choline chloride,o-cresol,,0.25,0.75,,323.15,26.16,10.1016/j.molliq.2022.120420
2,Ⅲ,0,0,1,0,0,Choline chloride,o-cresol,,0.25,0.75,,328.15,21.93,10.1016/j.molliq.2022.120420
2,Ⅲ,0,0,1,0,0,Choline chloride,o-cresol,,0.25,0.75,,333.15,18.19,10.1016/j.molliq.2022.120420
2,Ⅲ,0,0,1,0,0,Choline chloride,o-cresol,,0.25,0.75,,338.15,15.41,10.1016/j.molliq.2022.120420
2,Ⅲ,0,0,1,0,0,Choline chloride,o-cresol,,0.25,0.75,,343.15,13.17,10.1016/j.molliq.2022.120420
2,Ⅲ,0,0,1,0,0,Choline chloride,o-cresol,,0.25,0.75,,348.15,11.31,10.1016/j.molliq.2022.120420
2,Ⅲ,0,0,1,0,0,Choline chloride,o-cresol,,0.25,0.75,,353.15,9.8,10.1016/j.molliq.2022.120420
2,Ⅲ,0,0,1,0,0,Choline chloride,o-cresol,,0.2,0.8,,293.15,75.42,10.1016/j.molliq.2022.120420
2,Ⅲ,0,0,1,0,0,Choline chloride,o-cresol,,0.2,0.8,,298.15,56.08,10.1016/j.molliq.2022.120420
2,Ⅲ,0,0,1,0,0,Choline chloride,o-cresol,,0.2,0.8,,303.15,42.77,10.1016/j.molliq.2022.120420
2,Ⅲ,0,0,1,0,0,Choline chloride,o-cresol,,0.2,0.8,,308.15,33.44,10.1016/j.molliq.2022.120420
2,Ⅲ,0,0,1,0,0,Choline chloride,o-cresol,,0.2,0.8,,313.15,26.67,10.1016/j.molliq.2022.120420
2,Ⅲ,0,0,1,0,0,Choline chloride,o-cresol,,0.2,0.8,,318.15,21.65,10.1016/j.molliq.2022.120420
2,Ⅲ,0,0,1,0,0,Choline chloride,o-cresol,,0.2,0.8,,323.15,17.85,10.1016/j.molliq.2022.120420
2,Ⅲ,0,0,1,0,0,Choline chloride,o-cresol,,0.2,0.8,,328.15,14.94,10.1016/j.molliq.2022.120420
2,Ⅲ,0,0,1,0,0,Choline chloride,o-cresol,,0.2,0.8,,333.15,12.66,10.1016/j.molliq.2022.120420
2,Ⅲ,0,0,1,0,0,Choline chloride,o-cresol,,0.2,0.8,,338.15,10.78,10.1016/j.molliq.2022.120420
2,Ⅲ,0,0,1,0,0,Choline chloride,o-cresol,,0.2,0.8,,343.15,9.29,10.1016/j.molliq.2022.120420
2,Ⅲ,0,0,1,0,0,Choline chloride,o-cresol,,0.2,0.8,,348.15,8.04,10.1016/j.molliq.2022.120420
2,Ⅲ,0,0,1,0,0,Choline chloride,o-cresol,,0.2,0.8,,353.15,7.05,10.1016/j.molliq.2022.120420
2,Ⅲ,0,0,1,0,0,Choline chloride,o-cresol,,0.167,0.833,,293.15,55.05,10.1016/j.molliq.2022.120420
2,Ⅲ,0,0,1,0,0,Choline chloride,o-cresol,,0.167,0.833,,298.15,41.73,10.1016/j.molliq.2022.120420
2,Ⅲ,0,0,1,0,0,Choline chloride,o-cresol,,0.167,0.833,,303.15,32.17,10.1016/j.molliq.2022.120420
2,Ⅲ,0,0,1,0,0,Choline chloride,o-cresol,,0.167,0.833,,308.15,24.76,10.1016/j.molliq.2022.120420
2,Ⅲ,0,0,1,0,0,Choline chloride,o-cresol,,0.167,0.833,,313.15,19.93,10.1016/j.molliq.2022.120420
2,Ⅲ,0,0,1,0,0,Choline chloride,o-cresol,,0.167,0.833,,318.15,16.24,10.1016/j.molliq.2022.120420
2,Ⅲ,0,0,1,0,0,Choline chloride,o-cresol,,0.167,0.833,,323.15,13.49,10.1016/j.molliq.2022.120420
2,Ⅲ,0,0,1,0,0,Choline chloride,o-cresol,,0.167,0.833,,328.15,11.35,10.1016/j.molliq.2022.120420
2,Ⅲ,0,0,1,0,0,Choline chloride,o-cresol,,0.167,0.833,,333.15,9.66,10.1016/j.molliq.2022.120420
2,Ⅲ,0,0,1,0,0,Choline chloride,o-cresol,,0.167,0.833,,338.15,8.31,10.1016/j.molliq.2022.120420
2,Ⅲ,0,0,1,0,0,Choline chloride,o-cresol,,0.167,0.833,,343.15,7.21,10.1016/j.molliq.2022.120420
2,Ⅲ,0,0,1,0,0,Choline chloride,o-cresol,,0.167,0.833,,348.15,6.29,10.1016/j.molliq.2022.120420
2,Ⅲ,0,0,1,0,0,Choline chloride,o-cresol,,0.167,0.833,,353.15,5.53,10.1016/j.molliq.2022.120420
2,Ⅲ,0,0,1,0,0,Choline chloride,o-cresol,,0.143,0.857,,293.15,44.63,10.1016/j.molliq.2022.120420
2,Ⅲ,0,0,1,0,0,Choline chloride,o-cresol,,0.143,0.857,,298.15,34.43,10.1016/j.molliq.2022.120420
2,Ⅲ,0,0,1,0,0,Choline chloride,o-cresol,,0.143,0.857,,303.15,27.25,10.1016/j.molliq.2022.120420
2,Ⅲ,0,0,1,0,0,Choline chloride,o-cresol,,0.143,0.857,,308.15,20.42,10.1016/j.molliq.2022.120420
2,Ⅲ,0,0,1,0,0,Choline chloride,o-cresol,,0.143,0.857,,313.15,16.34,10.1016/j.molliq.2022.120420
2,Ⅲ,0,0,1,0,0,Choline chloride,o-cresol,,0.143,0.857,,318.15,13.41,10.1016/j.molliq.2022.120420
2,Ⅲ,0,0,1,0,0,Choline chloride,o-cresol,,0.143,0.857,,323.15,11.21,10.1016/j.molliq.2022.120420
2,Ⅲ,0,0,1,0,0,Choline chloride,o-cresol,,0.143,0.857,,328.15,9.41,10.1016/j.molliq.2022.120420
2,Ⅲ,0,0,1,0,0,Choline chloride,o-cresol,,0.143,0.857,,333.15,8.04,10.1016/j.molliq.2022.120420
2,Ⅲ,0,0,1,0,0,Choline chloride,o-cresol,,0.143,0.857,,338.15,6.92,10.1016/j.molliq.2022.120420
2,Ⅲ,0,0,1,0,0,Choline chloride,o-cresol,,0.143,0.857,,343.15,6,10.1016/j.molliq.2022.120420
2,Ⅲ,0,0,1,0,0,Choline chloride,o-cresol,,0.143,0.857,,348.15,5.25,10.1016/j.molliq.2022.120420
2,Ⅲ,0,0,1,0,0,Choline chloride,o-cresol,,0.143,0.857,,353.15,4.63,10.1016/j.molliq.2022.120420
2,Ⅲ,0,0,1,0,0,Choline chloride,o-cresol,,0.125,0.875,,293.15,34.8,10.1016/j.molliq.2022.120420
2,Ⅲ,0,0,1,0,0,Choline chloride,o-cresol,,0.125,0.875,,298.15,26.39,10.1016/j.molliq.2022.120420
2,Ⅲ,0,0,1,0,0,Choline chloride,o-cresol,,0.125,0.875,,303.15,20.5,10.1016/j.molliq.2022.120420
2,Ⅲ,0,0,1,0,0,Choline chloride,o-cresol,,0.125,0.875,,308.15,16.28,10.1016/j.molliq.2022.120420
2,Ⅲ,0,0,1,0,0,Choline chloride,o-cresol,,0.125,0.875,,313.15,13.18,10.1016/j.molliq.2022.120420
2,Ⅲ,0,0,1,0,0,Choline chloride,o-cresol,,0.125,0.875,,318.15,10.85,10.1016/j.molliq.2022.120420
2,Ⅲ,0,0,1,0,0,Choline chloride,o-cresol,,0.125,0.875,,323.15,9.06,10.1016/j.molliq.2022.120420
2,Ⅲ,0,0,1,0,0,Choline chloride,o-cresol,,0.125,0.875,,328.15,7.67,10.1016/j.molliq.2022.120420
2,Ⅲ,0,0,1,0,0,Choline chloride,o-cresol,,0.125,0.875,,333.15,6.56,10.1016/j.molliq.2022.120420
2,Ⅲ,0,0,1,0,0,Choline chloride,o-cresol,,0.125,0.875,,338.15,5.68,10.1016/j.molliq.2022.120420
2,Ⅲ,0,0,1,0,0,Choline chloride,o-cresol,,0.125,0.875,,343.15,4.95,10.1016/j.molliq.2022.120420
2,Ⅲ,0,0,1,0,0,Choline chloride,o-cresol,,0.125,0.875,,348.15,4.47,10.1016/j.molliq.2022.120420
2,Ⅲ,0,0,1,0,0,Choline chloride,o-cresol,,0.125,0.875,,353.15,3.9,10.1016/j.molliq.2022.120420
2,Ⅲ,0,0,1,0,0,Choline chloride,o-cresol,,0.111,0.889,,293.15,30.14,10.1016/j.molliq.2022.120420
2,Ⅲ,0,0,1,0,0,Choline chloride,o-cresol,,0.111,0.889,,298.15,23.42,10.1016/j.molliq.2022.120420
2,Ⅲ,0,0,1,0,0,Choline chloride,o-cresol,,0.111,0.889,,303.15,18.57,10.1016/j.molliq.2022.120420
2,Ⅲ,0,0,1,0,0,Choline chloride,o-cresol,,0.111,0.889,,308.15,14.6,10.1016/j.molliq.2022.120420
2,Ⅲ,0,0,1,0,0,Choline chloride,o-cresol,,0.111,0.889,,313.15,11.75,10.1016/j.molliq.2022.120420
2,Ⅲ,0,0,1,0,0,Choline chloride,o-cresol,,0.111,0.889,,318.15,9.63,10.1016/j.molliq.2022.120420
2,Ⅲ,0,0,1,0,0,Choline chloride,o-cresol,,0.111,0.889,,323.15,8.11,10.1016/j.molliq.2022.120420
2,Ⅲ,0,0,1,0,0,Choline chloride,o-cresol,,0.111,0.889,,328.15,6.9,10.1016/j.molliq.2022.120420
2,Ⅲ,0,0,1,0,0,Choline chloride,o-cresol,,0.111,0.889,,333.15,5.93,10.1016/j.molliq.2022.120420
2,Ⅲ,0,0,1,0,0,Choline chloride,o-cresol,,0.111,0.889,,338.15,5.16,10.1016/j.molliq.2022.120420
2,Ⅲ,0,0,1,0,0,Choline chloride,o-cresol,,0.111,0.889,,343.15,4.52,10.1016/j.molliq.2022.120420
2,Ⅲ,0,0,1,0,0,Choline chloride,o-cresol,,0.111,0.889,,348.15,4.05,10.1016/j.molliq.2022.120420
2,Ⅲ,0,0,1,0,0,Choline chloride,o-cresol,,0.111,0.889,,353.15,3.6,10.1016/j.molliq.2022.120420
2,Ⅲ,0,0,1,0,0,Choline chloride,o-cresol,,0.1,0.9,,293.15,26.97,10.1016/j.molliq.2022.120420
2,Ⅲ,0,0,1,0,0,Choline chloride,o-cresol,,0.1,0.9,,298.15,20.56,10.1016/j.molliq.2022.120420
2,Ⅲ,0,0,1,0,0,Choline chloride,o-cresol,,0.1,0.9,,303.15,16.03,10.1016/j.molliq.2022.120420
2,Ⅲ,0,0,1,0,0,Choline chloride,o-cresol,,0.1,0.9,,308.15,12.81,10.1016/j.molliq.2022.120420
2,Ⅲ,0,0,1,0,0,Choline chloride,o-cresol,,0.1,0.9,,313.15,10.41,10.1016/j.molliq.2022.120420
2,Ⅲ,0,0,1,0,0,Choline chloride,o-cresol,,0.1,0.9,,318.15,8.61,10.1016/j.molliq.2022.120420
2,Ⅲ,0,0,1,0,0,Choline chloride,o-cresol,,0.1,0.9,,323.15,7.22,10.1016/j.molliq.2022.120420
2,Ⅲ,0,0,1,0,0,Choline chloride,o-cresol,,0.1,0.9,,328.15,6.13,10.1016/j.molliq.2022.120420
2,Ⅲ,0,0,1,0,0,Choline chloride,o-cresol,,0.1,0.9,,333.15,5.27,10.1016/j.molliq.2022.120420
2,Ⅲ,0,0,1,0,0,Choline chloride,o-cresol,,0.1,0.9,,338.15,4.57,10.1016/j.molliq.2022.120420
2,Ⅲ,0,0,1,0,0,Choline chloride,o-cresol,,0.1,0.9,,343.15,4.02,10.1016/j.molliq.2022.120420
2,Ⅲ,0,0,1,0,0,Choline chloride,o-cresol,,0.1,0.9,,348.15,3.54,10.1016/j.molliq.2022.120420
2,Ⅲ,0,0,1,0,0,Choline chloride,o-cresol,,0.1,0.9,,353.15,3.21,10.1016/j.molliq.2022.120420
2,Ⅲ,0,0,1,0,0,Choline chloride,m-cresol,,0.373134328,0.626865672,,293.15,269.44,10.1016/j.molliq.2022.120420
2,Ⅲ,0,0,1,0,0,Choline chloride,m-cresol,,0.373134328,0.626865672,,298.15,192.06,10.1016/j.molliq.2022.120420
2,Ⅲ,0,0,1,0,0,Choline chloride,m-cresol,,0.373134328,0.626865672,,303.15,140.76,10.1016/j.molliq.2022.120420
2,Ⅲ,0,0,1,0,0,Choline chloride,m-cresol,,0.373134328,0.626865672,,308.15,105.63,10.1016/j.molliq.2022.120420
2,Ⅲ,0,0,1,0,0,Choline chloride,m-cresol,,0.373134328,0.626865672,,313.15,81.01,10.1016/j.molliq.2022.120420
2,Ⅲ,0,0,1,0,0,Choline chloride,m-cresol,,0.373134328,0.626865672,,318.15,63.58,10.1016/j.molliq.2022.120420
2,Ⅲ,0,0,1,0,0,Choline chloride,m-cresol,,0.373134328,0.626865672,,323.15,50.64,10.1016/j.molliq.2022.120420
2,Ⅲ,0,0,1,0,0,Choline chloride,m-cresol,,0.373134328,0.626865672,,328.15,41.06,10.1016/j.molliq.2022.120420
2,Ⅲ,0,0,1,0,0,Choline chloride,m-cresol,,0.373134328,0.626865672,,333.15,33.75,10.1016/j.molliq.2022.120420
2,Ⅲ,0,0,1,0,0,Choline chloride,m-cresol,,0.373134328,0.626865672,,338.15,28.15,10.1016/j.molliq.2022.120420
2,Ⅲ,0,0,1,0,0,Choline chloride,m-cresol,,0.373134328,0.626865672,,343.15,23.78,10.1016/j.molliq.2022.120420
2,Ⅲ,0,0,1,0,0,Choline chloride,m-cresol,,0.373134328,0.626865672,,348.15,20.31,10.1016/j.molliq.2022.120420
2,Ⅲ,0,0,1,0,0,Choline chloride,m-cresol,,0.373134328,0.626865672,,353.15,17.53,10.1016/j.molliq.2022.120420
2,Ⅲ,0,0,1,0,0,Choline chloride,m-cresol,,0.333,0.667,,293.15,228.19,10.1016/j.molliq.2022.120420
2,Ⅲ,0,0,1,0,0,Choline chloride,m-cresol,,0.333,0.667,,298.15,163.64,10.1016/j.molliq.2022.120420
2,Ⅲ,0,0,1,0,0,Choline chloride,m-cresol,,0.333,0.667,,303.15,117.58,10.1016/j.molliq.2022.120420
2,Ⅲ,0,0,1,0,0,Choline chloride,m-cresol,,0.333,0.667,,308.15,88.41,10.1016/j.molliq.2022.120420
2,Ⅲ,0,0,1,0,0,Choline chloride,m-cresol,,0.333,0.667,,313.15,69.05,10.1016/j.molliq.2022.120420
2,Ⅲ,0,0,1,0,0,Choline chloride,m-cresol,,0.333,0.667,,318.15,56.32,10.1016/j.molliq.2022.120420
2,Ⅲ,0,0,1,0,0,Choline chloride,m-cresol,,0.333,0.667,,323.15,44.97,10.1016/j.molliq.2022.120420
2,Ⅲ,0,0,1,0,0,Choline chloride,m-cresol,,0.333,0.667,,328.15,36.61,10.1016/j.molliq.2022.120420
2,Ⅲ,0,0,1,0,0,Choline chloride,m-cresol,,0.333,0.667,,333.15,30.07,10.1016/j.molliq.2022.120420
2,Ⅲ,0,0,1,0,0,Choline chloride,m-cresol,,0.333,0.667,,338.15,25.07,10.1016/j.molliq.2022.120420
2,Ⅲ,0,0,1,0,0,Choline chloride,m-cresol,,0.333,0.667,,343.15,21.21,10.1016/j.molliq.2022.120420
2,Ⅲ,0,0,1,0,0,Choline chloride,m-cresol,,0.333,0.667,,348.15,18.12,10.1016/j.molliq.2022.120420
2,Ⅲ,0,0,1,0,0,Choline chloride,m-cresol,,0.333,0.667,,353.15,15.56,10.1016/j.molliq.2022.120420
2,Ⅲ,0,0,1,0,0,Choline chloride,m-cresol,,0.25,0.75,,293.15,108.92,10.1016/j.molliq.2022.120420
2,Ⅲ,0,0,1,0,0,Choline chloride,m-cresol,,0.25,0.75,,298.15,80.73,10.1016/j.molliq.2022.120420
2,Ⅲ,0,0,1,0,0,Choline chloride,m-cresol,,0.25,0.75,,303.15,60.05,10.1016/j.molliq.2022.120420
2,Ⅲ,0,0,1,0,0,Choline chloride,m-cresol,,0.25,0.75,,308.15,47.24,10.1016/j.molliq.2022.120420
2,Ⅲ,0,0,1,0,0,Choline chloride,m-cresol,,0.25,0.75,,313.15,37.18,10.1016/j.molliq.2022.120420
2,Ⅲ,0,0,1,0,0,Choline chloride,m-cresol,,0.25,0.75,,318.15,30.47,10.1016/j.molliq.2022.120420
2,Ⅲ,0,0,1,0,0,Choline chloride,m-cresol,,0.25,0.75,,323.15,24.78,10.1016/j.molliq.2022.120420
2,Ⅲ,0,0,1,0,0,Choline chloride,m-cresol,,0.25,0.75,,328.15,20.8,10.1016/j.molliq.2022.120420
2,Ⅲ,0,0,1,0,0,Choline chloride,m-cresol,,0.25,0.75,,333.15,17.65,10.1016/j.molliq.2022.120420
2,Ⅲ,0,0,1,0,0,Choline chloride,m-cresol,,0.25,0.75,,338.15,14.91,10.1016/j.molliq.2022.120420
2,Ⅲ,0,0,1,0,0,Choline chloride,m-cresol,,0.25,0.75,,343.15,12.87,10.1016/j.molliq.2022.120420
2,Ⅲ,0,0,1,0,0,Choline chloride,m-cresol,,0.25,0.75,,348.15,11.1,10.1016/j.molliq.2022.120420
2,Ⅲ,0,0,1,0,0,Choline chloride,m-cresol,,0.25,0.75,,353.15,9.68,10.1016/j.molliq.2022.120420
2,Ⅲ,0,0,1,0,0,Choline chloride,m-cresol,,0.2,0.8,,293.15,68.97,10.1016/j.molliq.2022.120420
2,Ⅲ,0,0,1,0,0,Choline chloride,m-cresol,,0.2,0.8,,298.15,52.17,10.1016/j.molliq.2022.120420
2,Ⅲ,0,0,1,0,0,Choline chloride,m-cresol,,0.2,0.8,,303.15,41.27,10.1016/j.molliq.2022.120420
2,Ⅲ,0,0,1,0,0,Choline chloride,m-cresol,,0.2,0.8,,308.15,32.45,10.1016/j.molliq.2022.120420
2,Ⅲ,0,0,1,0,0,Choline chloride,m-cresol,,0.2,0.8,,313.15,26.23,10.1016/j.molliq.2022.120420
2,Ⅲ,0,0,1,0,0,Choline chloride,m-cresol,,0.2,0.8,,318.15,21.27,10.1016/j.molliq.2022.120420
2,Ⅲ,0,0,1,0,0,Choline chloride,m-cresol,,0.2,0.8,,323.15,17.6,10.1016/j.molliq.2022.120420
2,Ⅲ,0,0,1,0,0,Choline chloride,m-cresol,,0.2,0.8,,328.15,14.8,10.1016/j.molliq.2022.120420
2,Ⅲ,0,0,1,0,0,Choline chloride,m-cresol,,0.2,0.8,,333.15,12.6,10.1016/j.molliq.2022.120420
2,Ⅲ,0,0,1,0,0,Choline chloride,m-cresol,,0.2,0.8,,338.15,10.82,10.1016/j.molliq.2022.120420
2,Ⅲ,0,0,1,0,0,Choline chloride,m-cresol,,0.2,0.8,,343.15,9.36,10.1016/j.molliq.2022.120420
2,Ⅲ,0,0,1,0,0,Choline chloride,m-cresol,,0.2,0.8,,348.15,8.15,10.1016/j.molliq.2022.120420
2,Ⅲ,0,0,1,0,0,Choline chloride,m-cresol,,0.2,0.8,,353.15,7.17,10.1016/j.molliq.2022.120420
2,Ⅲ,0,0,1,0,0,Choline chloride,m-cresol,,0.167,0.833,,293.15,51.3,10.1016/j.molliq.2022.120420
2,Ⅲ,0,0,1,0,0,Choline chloride,m-cresol,,0.167,0.833,,298.15,39.12,10.1016/j.molliq.2022.120420
2,Ⅲ,0,0,1,0,0,Choline chloride,m-cresol,,0.167,0.833,,303.15,30.49,10.1016/j.molliq.2022.120420
2,Ⅲ,0,0,1,0,0,Choline chloride,m-cresol,,0.167,0.833,,308.15,24.24,10.1016/j.molliq.2022.120420
2,Ⅲ,0,0,1,0,0,Choline chloride,m-cresol,,0.167,0.833,,313.15,19.67,10.1016/j.molliq.2022.120420
2,Ⅲ,0,0,1,0,0,Choline chloride,m-cresol,,0.167,0.833,,318.15,16.17,10.1016/j.molliq.2022.120420
2,Ⅲ,0,0,1,0,0,Choline chloride,m-cresol,,0.167,0.833,,323.15,13.55,10.1016/j.molliq.2022.120420
2,Ⅲ,0,0,1,0,0,Choline chloride,m-cresol,,0.167,0.833,,328.15,11.69,10.1016/j.molliq.2022.120420
2,Ⅲ,0,0,1,0,0,Choline chloride,m-cresol,,0.167,0.833,,333.15,9.74,10.1016/j.molliq.2022.120420
2,Ⅲ,0,0,1,0,0,Choline chloride,m-cresol,,0.167,0.833,,338.15,8.4,10.1016/j.molliq.2022.120420
2,Ⅲ,0,0,1,0,0,Choline chloride,m-cresol,,0.167,0.833,,343.15,7.32,10.1016/j.molliq.2022.120420
2,Ⅲ,0,0,1,0,0,Choline chloride,m-cresol,,0.167,0.833,,348.15,6.42,10.1016/j.molliq.2022.120420
2,Ⅲ,0,0,1,0,0,Choline chloride,m-cresol,,0.167,0.833,,353.15,5.67,10.1016/j.molliq.2022.120420
2,Ⅲ,0,0,1,0,0,Choline chloride,m-cresol,,0.143,0.857,,293.15,46.26,10.1016/j.molliq.2022.120420
2,Ⅲ,0,0,1,0,0,Choline chloride,m-cresol,,0.143,0.857,,298.15,35.59,10.1016/j.molliq.2022.120420
2,Ⅲ,0,0,1,0,0,Choline chloride,m-cresol,,0.143,0.857,,303.15,27.34,10.1016/j.molliq.2022.120420
2,Ⅲ,0,0,1,0,0,Choline chloride,m-cresol,,0.143,0.857,,308.15,21.45,10.1016/j.molliq.2022.120420
2,Ⅲ,0,0,1,0,0,Choline chloride,m-cresol,,0.143,0.857,,313.15,17.02,10.1016/j.molliq.2022.120420
2,Ⅲ,0,0,1,0,0,Choline chloride,m-cresol,,0.143,0.857,,318.15,14.01,10.1016/j.molliq.2022.120420
2,Ⅲ,0,0,1,0,0,Choline chloride,m-cresol,,0.143,0.857,,323.15,11.81,10.1016/j.molliq.2022.120420
2,Ⅲ,0,0,1,0,0,Choline chloride,m-cresol,,0.143,0.857,,328.15,10.01,10.1016/j.molliq.2022.120420
2,Ⅲ,0,0,1,0,0,Choline chloride,m-cresol,,0.143,0.857,,333.15,8.46,10.1016/j.molliq.2022.120420
2,Ⅲ,0,0,1,0,0,Choline chloride,m-cresol,,0.143,0.857,,338.15,7.3,10.1016/j.molliq.2022.120420
2,Ⅲ,0,0,1,0,0,Choline chloride,m-cresol,,0.143,0.857,,343.15,6.36,10.1016/j.molliq.2022.120420
2,Ⅲ,0,0,1,0,0,Choline chloride,m-cresol,,0.143,0.857,,348.15,5.58,10.1016/j.molliq.2022.120420
2,Ⅲ,0,0,1,0,0,Choline chloride,m-cresol,,0.143,0.857,,353.15,4.94,10.1016/j.molliq.2022.120420
2,Ⅲ,0,0,1,0,0,Choline chloride,m-cresol,,0.125,0.875,,293.15,38.94,10.1016/j.molliq.2022.120420
2,Ⅲ,0,0,1,0,0,Choline chloride,m-cresol,,0.125,0.875,,298.15,29.64,10.1016/j.molliq.2022.120420
2,Ⅲ,0,0,1,0,0,Choline chloride,m-cresol,,0.125,0.875,,303.15,23.11,10.1016/j.molliq.2022.120420
2,Ⅲ,0,0,1,0,0,Choline chloride,m-cresol,,0.125,0.875,,308.15,18.38,10.1016/j.molliq.2022.120420
2,Ⅲ,0,0,1,0,0,Choline chloride,m-cresol,,0.125,0.875,,313.15,14.89,10.1016/j.molliq.2022.120420
2,Ⅲ,0,0,1,0,0,Choline chloride,m-cresol,,0.125,0.875,,318.15,12.26,10.1016/j.molliq.2022.120420
2,Ⅲ,0,0,1,0,0,Choline chloride,m-cresol,,0.125,0.875,,323.15,10.24,10.1016/j.molliq.2022.120420
2,Ⅲ,0,0,1,0,0,Choline chloride,m-cresol,,0.125,0.875,,328.15,8.65,10.1016/j.molliq.2022.120420
2,Ⅲ,0,0,1,0,0,Choline chloride,m-cresol,,0.125,0.875,,333.15,7.4,10.1016/j.molliq.2022.120420
2,Ⅲ,0,0,1,0,0,Choline chloride,m-cresol,,0.125,0.875,,338.15,6.39,10.1016/j.molliq.2022.120420
2,Ⅲ,0,0,1,0,0,Choline chloride,m-cresol,,0.125,0.875,,343.15,5.57,10.1016/j.molliq.2022.120420
2,Ⅲ,0,0,1,0,0,Choline chloride,m-cresol,,0.125,0.875,,348.15,5.06,10.1016/j.molliq.2022.120420
2,Ⅲ,0,0,1,0,0,Choline chloride,m-cresol,,0.125,0.875,,353.15,4.46,10.1016/j.molliq.2022.120420
2,Ⅲ,0,0,1,0,0,Choline chloride,m-cresol,,0.111,0.889,,293.15,36.45,10.1016/j.molliq.2022.120420
2,Ⅲ,0,0,1,0,0,Choline chloride,m-cresol,,0.111,0.889,,298.15,27.65,10.1016/j.molliq.2022.120420
2,Ⅲ,0,0,1,0,0,Choline chloride,m-cresol,,0.111,0.889,,303.15,21.52,10.1016/j.molliq.2022.120420
2,Ⅲ,0,0,1,0,0,Choline chloride,m-cresol,,0.111,0.889,,308.15,17.12,10.1016/j.molliq.2022.120420
2,Ⅲ,0,0,1,0,0,Choline chloride,m-cresol,,0.111,0.889,,313.15,13.86,10.1016/j.molliq.2022.120420
2,Ⅲ,0,0,1,0,0,Choline chloride,m-cresol,,0.111,0.889,,318.15,11.4,10.1016/j.molliq.2022.120420
2,Ⅲ,0,0,1,0,0,Choline chloride,m-cresol,,0.111,0.889,,323.15,9.52,10.1016/j.molliq.2022.120420
2,Ⅲ,0,0,1,0,0,Choline chloride,m-cresol,,0.111,0.889,,328.15,8.05,10.1016/j.molliq.2022.120420
2,Ⅲ,0,0,1,0,0,Choline chloride,m-cresol,,0.111,0.889,,333.15,6.88,10.1016/j.molliq.2022.120420
2,Ⅲ,0,0,1,0,0,Choline chloride,m-cresol,,0.111,0.889,,338.15,5.94,10.1016/j.molliq.2022.120420
2,Ⅲ,0,0,1,0,0,Choline chloride,m-cresol,,0.111,0.889,,343.15,5.18,10.1016/j.molliq.2022.120420
2,Ⅲ,0,0,1,0,0,Choline chloride,m-cresol,,0.111,0.889,,348.15,4.54,10.1016/j.molliq.2022.120420
2,Ⅲ,0,0,1,0,0,Choline chloride,m-cresol,,0.111,0.889,,353.15,4.05,10.1016/j.molliq.2022.120420
2,Ⅲ,0,0,1,0,0,Choline chloride,m-cresol,,0.1,0.9,,293.15,33.4,10.1016/j.molliq.2022.120420
2,Ⅲ,0,0,1,0,0,Choline chloride,m-cresol,,0.1,0.9,,298.15,25.34,10.1016/j.molliq.2022.120420
2,Ⅲ,0,0,1,0,0,Choline chloride,m-cresol,,0.1,0.9,,303.15,19.67,10.1016/j.molliq.2022.120420
2,Ⅲ,0,0,1,0,0,Choline chloride,m-cresol,,0.1,0.9,,308.15,15.63,10.1016/j.molliq.2022.120420
2,Ⅲ,0,0,1,0,0,Choline chloride,m-cresol,,0.1,0.9,,313.15,12.65,10.1016/j.molliq.2022.120420
2,Ⅲ,0,0,1,0,0,Choline chloride,m-cresol,,0.1,0.9,,318.15,10.39,10.1016/j.molliq.2022.120420
2,Ⅲ,0,0,1,0,0,Choline chloride,m-cresol,,0.1,0.9,,323.15,8.67,10.1016/j.molliq.2022.120420
2,Ⅲ,0,0,1,0,0,Choline chloride,m-cresol,,0.1,0.9,,328.15,7.32,10.1016/j.molliq.2022.120420
2,Ⅲ,0,0,1,0,0,Choline chloride,m-cresol,,0.1,0.9,,333.15,6.25,10.1016/j.molliq.2022.120420
2,Ⅲ,0,0,1,0,0,Choline chloride,m-cresol,,0.1,0.9,,338.15,5.4,10.1016/j.molliq.2022.120420
2,Ⅲ,0,0,1,0,0,Choline chloride,m-cresol,,0.1,0.9,,343.15,4.71,10.1016/j.molliq.2022.120420
2,Ⅲ,0,0,1,0,0,Choline chloride,m-cresol,,0.1,0.9,,348.15,4.16,10.1016/j.molliq.2022.120420
2,Ⅲ,0,0,1,0,0,Choline chloride,m-cresol,,0.1,0.9,,353.15,3.67,10.1016/j.molliq.2022.120420
2,Ⅲ,0,0,1,0,0,Choline chloride,p-cresol,,0.346020761,0.653979239,,293.15,221.58,10.1016/j.molliq.2022.120420
2,Ⅲ,0,0,1,0,0,Choline chloride,p-cresol,,0.346020761,0.653979239,,298.15,160.59,10.1016/j.molliq.2022.120420
2,Ⅲ,0,0,1,0,0,Choline chloride,p-cresol,,0.346020761,0.653979239,,303.15,119.47,10.1016/j.molliq.2022.120420
2,Ⅲ,0,0,1,0,0,Choline chloride,p-cresol,,0.346020761,0.653979239,,308.15,90.82,10.1016/j.molliq.2022.120420
2,Ⅲ,0,0,1,0,0,Choline chloride,p-cresol,,0.346020761,0.653979239,,313.15,70.45,10.1016/j.molliq.2022.120420
2,Ⅲ,0,0,1,0,0,Choline chloride,p-cresol,,0.346020761,0.653979239,,318.15,55.82,10.1016/j.molliq.2022.120420
2,Ⅲ,0,0,1,0,0,Choline chloride,p-cresol,,0.346020761,0.653979239,,323.15,44.86,10.1016/j.molliq.2022.120420
2,Ⅲ,0,0,1,0,0,Choline chloride,p-cresol,,0.346020761,0.653979239,,328.15,36.72,10.1016/j.molliq.2022.120420
2,Ⅲ,0,0,1,0,0,Choline chloride,p-cresol,,0.346020761,0.653979239,,333.15,30.47,10.1016/j.molliq.2022.120420
2,Ⅲ,0,0,1,0,0,Choline chloride,p-cresol,,0.346020761,0.653979239,,338.15,25.57,10.1016/j.molliq.2022.120420
2,Ⅲ,0,0,1,0,0,Choline chloride,p-cresol,,0.346020761,0.653979239,,343.15,21.69,10.1016/j.molliq.2022.120420
2,Ⅲ,0,0,1,0,0,Choline chloride,p-cresol,,0.346020761,0.653979239,,348.15,18.61,10.1016/j.molliq.2022.120420
2,Ⅲ,0,0,1,0,0,Choline chloride,p-cresol,,0.346020761,0.653979239,,353.15,16.14,10.1016/j.molliq.2022.120420
2,Ⅲ,0,0,1,0,0,Choline chloride,p-cresol,,0.333,0.667,,293.15,208.99,10.1016/j.molliq.2022.120420
2,Ⅲ,0,0,1,0,0,Choline chloride,p-cresol,,0.333,0.667,,298.15,154.51,10.1016/j.molliq.2022.120420
2,Ⅲ,0,0,1,0,0,Choline chloride,p-cresol,,0.333,0.667,,303.15,114.77,10.1016/j.molliq.2022.120420
2,Ⅲ,0,0,1,0,0,Choline chloride,p-cresol,,0.333,0.667,,308.15,88.35,10.1016/j.molliq.2022.120420
2,Ⅲ,0,0,1,0,0,Choline chloride,p-cresol,,0.333,0.667,,313.15,68.22,10.1016/j.molliq.2022.120420
2,Ⅲ,0,0,1,0,0,Choline chloride,p-cresol,,0.333,0.667,,318.15,53.9,10.1016/j.molliq.2022.120420
2,Ⅲ,0,0,1,0,0,Choline chloride,p-cresol,,0.333,0.667,,323.15,43.07,10.1016/j.molliq.2022.120420
2,Ⅲ,0,0,1,0,0,Choline chloride,p-cresol,,0.333,0.667,,328.15,34.88,10.1016/j.molliq.2022.120420
2,Ⅲ,0,0,1,0,0,Choline chloride,p-cresol,,0.333,0.667,,333.15,29.44,10.1016/j.molliq.2022.120420
2,Ⅲ,0,0,1,0,0,Choline chloride,p-cresol,,0.333,0.667,,338.15,24.59,10.1016/j.molliq.2022.120420
2,Ⅲ,0,0,1,0,0,Choline chloride,p-cresol,,0.333,0.667,,343.15,20.77,10.1016/j.molliq.2022.120420
2,Ⅲ,0,0,1,0,0,Choline chloride,p-cresol,,0.333,0.667,,348.15,17.7,10.1016/j.molliq.2022.120420
2,Ⅲ,0,0,1,0,0,Choline chloride,p-cresol,,0.333,0.667,,353.15,15.25,10.1016/j.molliq.2022.120420
2,Ⅲ,0,0,1,0,0,Choline chloride,p-cresol,,0.25,0.75,,293.15,102.7,10.1016/j.molliq.2022.120420
2,Ⅲ,0,0,1,0,0,Choline chloride,p-cresol,,0.25,0.75,,298.15,76.71,10.1016/j.molliq.2022.120420
2,Ⅲ,0,0,1,0,0,Choline chloride,p-cresol,,0.25,0.75,,303.15,58.7,10.1016/j.molliq.2022.120420
2,Ⅲ,0,0,1,0,0,Choline chloride,p-cresol,,0.25,0.75,,308.15,46.08,10.1016/j.molliq.2022.120420
2,Ⅲ,0,0,1,0,0,Choline chloride,p-cresol,,0.25,0.75,,313.15,36.76,10.1016/j.molliq.2022.120420
2,Ⅲ,0,0,1,0,0,Choline chloride,p-cresol,,0.25,0.75,,318.15,29.75,10.1016/j.molliq.2022.120420
2,Ⅲ,0,0,1,0,0,Choline chloride,p-cresol,,0.25,0.75,,323.15,24.49,10.1016/j.molliq.2022.120420
2,Ⅲ,0,0,1,0,0,Choline chloride,p-cresol,,0.25,0.75,,328.15,20.35,10.1016/j.molliq.2022.120420
2,Ⅲ,0,0,1,0,0,Choline chloride,p-cresol,,0.25,0.75,,333.15,17.17,10.1016/j.molliq.2022.120420
2,Ⅲ,0,0,1,0,0,Choline chloride,p-cresol,,0.25,0.75,,338.15,14.58,10.1016/j.molliq.2022.120420
2,Ⅲ,0,0,1,0,0,Choline chloride,p-cresol,,0.25,0.75,,343.15,12.52,10.1016/j.molliq.2022.120420
2,Ⅲ,0,0,1,0,0,Choline chloride,p-cresol,,0.25,0.75,,348.15,10.79,10.1016/j.molliq.2022.120420
2,Ⅲ,0,0,1,0,0,Choline chloride,p-cresol,,0.25,0.75,,353.15,9.37,10.1016/j.molliq.2022.120420
2,Ⅲ,0,0,1,0,0,Choline chloride,p-cresol,,0.2,0.8,,293.15,67.44,10.1016/j.molliq.2022.120420
2,Ⅲ,0,0,1,0,0,Choline chloride,p-cresol,,0.2,0.8,,298.15,51.04,10.1016/j.molliq.2022.120420
2,Ⅲ,0,0,1,0,0,Choline chloride,p-cresol,,0.2,0.8,,303.15,39.61,10.1016/j.molliq.2022.120420
2,Ⅲ,0,0,1,0,0,Choline chloride,p-cresol,,0.2,0.8,,308.15,31.34,10.1016/j.molliq.2022.120420
2,Ⅲ,0,0,1,0,0,Choline chloride,p-cresol,,0.2,0.8,,313.15,25.18,10.1016/j.molliq.2022.120420
2,Ⅲ,0,0,1,0,0,Choline chloride,p-cresol,,0.2,0.8,,318.15,20.56,10.1016/j.molliq.2022.120420
2,Ⅲ,0,0,1,0,0,Choline chloride,p-cresol,,0.2,0.8,,323.15,17.05,10.1016/j.molliq.2022.120420
