Repository: acid-design-lab/DESignSolvents

# DESignSolvents
1. DataAnalysis

2. MiningDescriptors

3. ML_MODELS

4. BEST_MODEL

File: VISCOSITY/Viscosity.csv (part 5 of 11)
Number of components,Type of DES,I,II,III,IV,V,Component#1,Component#2,Component#3,X#1 (molar fraction),X#2 (molar fraction),X#3 (molar fraction),"Temperature, K","Viscosity, cP",Reference (DOI)
2,Ⅲ,0,0,1,0,0,Choline chloride,p-cresol,,0.2,0.8,,328.15,14.28,10.1016/j.molliq.2022.120420
2,Ⅲ,0,0,1,0,0,Choline chloride,p-cresol,,0.2,0.8,,333.15,12.1,10.1016/j.molliq.2022.120420
2,Ⅲ,0,0,1,0,0,Choline chloride,p-cresol,,0.2,0.8,,338.15,10.37,10.1016/j.molliq.2022.120420
2,Ⅲ,0,0,1,0,0,Choline chloride,p-cresol,,0.2,0.8,,343.15,8.94,10.1016/j.molliq.2022.120420
2,Ⅲ,0,0,1,0,0,Choline chloride,p-cresol,,0.2,0.8,,348.15,7.78,10.1016/j.molliq.2022.120420
2,Ⅲ,0,0,1,0,0,Choline chloride,p-cresol,,0.2,0.8,,353.15,6.81,10.1016/j.molliq.2022.120420
2,Ⅲ,0,0,1,0,0,Choline chloride,p-cresol,,0.167,0.833,,293.15,52.03,10.1016/j.molliq.2022.120420
2,Ⅲ,0,0,1,0,0,Choline chloride,p-cresol,,0.167,0.833,,298.15,39.81,10.1016/j.molliq.2022.120420
2,Ⅲ,0,0,1,0,0,Choline chloride,p-cresol,,0.167,0.833,,303.15,31.19,10.1016/j.molliq.2022.120420
2,Ⅲ,0,0,1,0,0,Choline chloride,p-cresol,,0.167,0.833,,308.15,24.95,10.1016/j.molliq.2022.120420
2,Ⅲ,0,0,1,0,0,Choline chloride,p-cresol,,0.167,0.833,,313.15,20.29,10.1016/j.molliq.2022.120420
2,Ⅲ,0,0,1,0,0,Choline chloride,p-cresol,,0.167,0.833,,318.15,16.82,10.1016/j.molliq.2022.120420
2,Ⅲ,0,0,1,0,0,Choline chloride,p-cresol,,0.167,0.833,,323.15,14.1,10.1016/j.molliq.2022.120420
2,Ⅲ,0,0,1,0,0,Choline chloride,p-cresol,,0.167,0.833,,328.15,11.96,10.1016/j.molliq.2022.120420
2,Ⅲ,0,0,1,0,0,Choline chloride,p-cresol,,0.167,0.833,,333.15,10.28,10.1016/j.molliq.2022.120420
2,Ⅲ,0,0,1,0,0,Choline chloride,p-cresol,,0.167,0.833,,338.15,8.87,10.1016/j.molliq.2022.120420
2,Ⅲ,0,0,1,0,0,Choline chloride,p-cresol,,0.167,0.833,,343.15,7.72,10.1016/j.molliq.2022.120420
2,Ⅲ,0,0,1,0,0,Choline chloride,p-cresol,,0.167,0.833,,348.15,6.79,10.1016/j.molliq.2022.120420
2,Ⅲ,0,0,1,0,0,Choline chloride,p-cresol,,0.167,0.833,,353.15,6.09,10.1016/j.molliq.2022.120420
2,Ⅲ,0,0,1,0,0,Choline chloride,p-cresol,,0.143,0.857,,293.15,46.86,10.1016/j.molliq.2022.120420
2,Ⅲ,0,0,1,0,0,Choline chloride,p-cresol,,0.143,0.857,,298.15,35.62,10.1016/j.molliq.2022.120420
2,Ⅲ,0,0,1,0,0,Choline chloride,p-cresol,,0.143,0.857,,303.15,28.04,10.1016/j.molliq.2022.120420
2,Ⅲ,0,0,1,0,0,Choline chloride,p-cresol,,0.143,0.857,,308.15,21.58,10.1016/j.molliq.2022.120420
2,Ⅲ,0,0,1,0,0,Choline chloride,p-cresol,,0.143,0.857,,313.15,17.47,10.1016/j.molliq.2022.120420
2,Ⅲ,0,0,1,0,0,Choline chloride,p-cresol,,0.143,0.857,,318.15,14.46,10.1016/j.molliq.2022.120420
2,Ⅲ,0,0,1,0,0,Choline chloride,p-cresol,,0.143,0.857,,323.15,12.13,10.1016/j.molliq.2022.120420
2,Ⅲ,0,0,1,0,0,Choline chloride,p-cresol,,0.143,0.857,,328.15,10.3,10.1016/j.molliq.2022.120420
2,Ⅲ,0,0,1,0,0,Choline chloride,p-cresol,,0.143,0.857,,333.15,8.81,10.1016/j.molliq.2022.120420
2,Ⅲ,0,0,1,0,0,Choline chloride,p-cresol,,0.143,0.857,,338.15,7.62,10.1016/j.molliq.2022.120420
2,Ⅲ,0,0,1,0,0,Choline chloride,p-cresol,,0.143,0.857,,343.15,6.65,10.1016/j.molliq.2022.120420
2,Ⅲ,0,0,1,0,0,Choline chloride,p-cresol,,0.143,0.857,,348.15,5.84,10.1016/j.molliq.2022.120420
2,Ⅲ,0,0,1,0,0,Choline chloride,p-cresol,,0.143,0.857,,353.15,5.16,10.1016/j.molliq.2022.120420
2,Ⅲ,0,0,1,0,0,Choline chloride,p-cresol,,0.125,0.875,,293.15,40.09,10.1016/j.molliq.2022.120420
2,Ⅲ,0,0,1,0,0,Choline chloride,p-cresol,,0.125,0.875,,298.15,30.57,10.1016/j.molliq.2022.120420
2,Ⅲ,0,0,1,0,0,Choline chloride,p-cresol,,0.125,0.875,,303.15,23.93,10.1016/j.molliq.2022.120420
2,Ⅲ,0,0,1,0,0,Choline chloride,p-cresol,,0.125,0.875,,308.15,19.15,10.1016/j.molliq.2022.120420
2,Ⅲ,0,0,1,0,0,Choline chloride,p-cresol,,0.125,0.875,,313.15,15.55,10.1016/j.molliq.2022.120420
2,Ⅲ,0,0,1,0,0,Choline chloride,p-cresol,,0.125,0.875,,318.15,12.84,10.1016/j.molliq.2022.120420
2,Ⅲ,0,0,1,0,0,Choline chloride,p-cresol,,0.125,0.875,,323.15,10.77,10.1016/j.molliq.2022.120420
2,Ⅲ,0,0,1,0,0,Choline chloride,p-cresol,,0.125,0.875,,328.15,9.13,10.1016/j.molliq.2022.120420
2,Ⅲ,0,0,1,0,0,Choline chloride,p-cresol,,0.125,0.875,,333.15,7.85,10.1016/j.molliq.2022.120420
2,Ⅲ,0,0,1,0,0,Choline chloride,p-cresol,,0.125,0.875,,338.15,6.79,10.1016/j.molliq.2022.120420
2,Ⅲ,0,0,1,0,0,Choline chloride,p-cresol,,0.125,0.875,,343.15,5.93,10.1016/j.molliq.2022.120420
2,Ⅲ,0,0,1,0,0,Choline chloride,p-cresol,,0.125,0.875,,348.15,5.22,10.1016/j.molliq.2022.120420
2,Ⅲ,0,0,1,0,0,Choline chloride,p-cresol,,0.125,0.875,,353.15,4.62,10.1016/j.molliq.2022.120420
2,Ⅲ,0,0,1,0,0,Choline chloride,p-cresol,,0.111,0.889,,293.15,37.41,10.1016/j.molliq.2022.120420
2,Ⅲ,0,0,1,0,0,Choline chloride,p-cresol,,0.111,0.889,,298.15,28.68,10.1016/j.molliq.2022.120420
2,Ⅲ,0,0,1,0,0,Choline chloride,p-cresol,,0.111,0.889,,303.15,22.61,10.1016/j.molliq.2022.120420
2,Ⅲ,0,0,1,0,0,Choline chloride,p-cresol,,0.111,0.889,,308.15,18.14,10.1016/j.molliq.2022.120420
2,Ⅲ,0,0,1,0,0,Choline chloride,p-cresol,,0.111,0.889,,313.15,14.6,10.1016/j.molliq.2022.120420
2,Ⅲ,0,0,1,0,0,Choline chloride,p-cresol,,0.111,0.889,,318.15,11.91,10.1016/j.molliq.2022.120420
2,Ⅲ,0,0,1,0,0,Choline chloride,p-cresol,,0.111,0.889,,323.15,10,10.1016/j.molliq.2022.120420
2,Ⅲ,0,0,1,0,0,Choline chloride,p-cresol,,0.111,0.889,,328.15,8.42,10.1016/j.molliq.2022.120420
2,Ⅲ,0,0,1,0,0,Choline chloride,p-cresol,,0.111,0.889,,333.15,7.23,10.1016/j.molliq.2022.120420
2,Ⅲ,0,0,1,0,0,Choline chloride,p-cresol,,0.111,0.889,,338.15,6.25,10.1016/j.molliq.2022.120420
2,Ⅲ,0,0,1,0,0,Choline chloride,p-cresol,,0.111,0.889,,343.15,5.46,10.1016/j.molliq.2022.120420
2,Ⅲ,0,0,1,0,0,Choline chloride,p-cresol,,0.111,0.889,,348.15,4.81,10.1016/j.molliq.2022.120420
2,Ⅲ,0,0,1,0,0,Choline chloride,p-cresol,,0.111,0.889,,353.15,4.26,10.1016/j.molliq.2022.120420
2,Ⅲ,0,0,1,0,0,Choline chloride,p-cresol,,0.1,0.9,,293.15,35.46,10.1016/j.molliq.2022.120420
2,Ⅲ,0,0,1,0,0,Choline chloride,p-cresol,,0.1,0.9,,298.15,26.71,10.1016/j.molliq.2022.120420
2,Ⅲ,0,0,1,0,0,Choline chloride,p-cresol,,0.1,0.9,,303.15,20.67,10.1016/j.molliq.2022.120420
2,Ⅲ,0,0,1,0,0,Choline chloride,p-cresol,,0.1,0.9,,308.15,16.51,10.1016/j.molliq.2022.120420
2,Ⅲ,0,0,1,0,0,Choline chloride,p-cresol,,0.1,0.9,,313.15,13.5,10.1016/j.molliq.2022.120420
2,Ⅲ,0,0,1,0,0,Choline chloride,p-cresol,,0.1,0.9,,318.15,11.04,10.1016/j.molliq.2022.120420
2,Ⅲ,0,0,1,0,0,Choline chloride,p-cresol,,0.1,0.9,,323.15,9.2,10.1016/j.molliq.2022.120420
2,Ⅲ,0,0,1,0,0,Choline chloride,p-cresol,,0.1,0.9,,328.15,7.78,10.1016/j.molliq.2022.120420
2,Ⅲ,0,0,1,0,0,Choline chloride,p-cresol,,0.1,0.9,,333.15,6.63,10.1016/j.molliq.2022.120420
2,Ⅲ,0,0,1,0,0,Choline chloride,p-cresol,,0.1,0.9,,338.15,5.73,10.1016/j.molliq.2022.120420
2,Ⅲ,0,0,1,0,0,Choline chloride,p-cresol,,0.1,0.9,,343.15,4.98,10.1016/j.molliq.2022.120420
2,Ⅲ,0,0,1,0,0,Choline chloride,p-cresol,,0.1,0.9,,348.15,4.36,10.1016/j.molliq.2022.120420
2,Ⅲ,0,0,1,0,0,Choline chloride,p-cresol,,0.1,0.9,,353.15,4.01,10.1016/j.molliq.2022.120420
2,Ⅲ,0,0,1,0,0,Choline chloride,Ethylene glycol,,0.3333,0.666667,,298.15,41.2,10.1002/apj.1873
2,Ⅲ,0,0,1,0,0,Choline chloride,Ethylene glycol,,0.3333,0.666667,,308.15,25.8,10.1002/apj.1873
2,Ⅲ,0,0,1,0,0,Choline chloride,Ethylene glycol,,0.3333,0.666667,,318.15,19,10.1002/apj.1873
2,Ⅲ,0,0,1,0,0,Choline chloride,Ethylene glycol,,0.3333,0.666667,,328.15,14.4,10.1002/apj.1873
2,Ⅲ,0,0,1,0,0,Choline chloride,Ethylene glycol,,0.3333,0.666667,,338.15,11,10.1002/apj.1873
2,Ⅲ,0,0,1,0,0,Choline chloride,Ethylene glycol,,0.3333,0.666667,,348.15,8.5,10.1002/apj.1873
2,Ⅲ,0,0,1,0,0,Choline chloride,Ethylene glycol,,0.3333,0.666667,,358.15,6.9,10.1002/apj.1873
2,Ⅲ,0,0,1,0,0,Choline chloride,Ethylene glycol,,0.25,0.75,,298.15,26.1,10.1002/apj.1873
2,Ⅲ,0,0,1,0,0,Choline chloride,Ethylene glycol,,0.25,0.75,,308.15,19.7,10.1002/apj.1873
2,Ⅲ,0,0,1,0,0,Choline chloride,Ethylene glycol,,0.25,0.75,,318.15,16,10.1002/apj.1873
2,Ⅲ,0,0,1,0,0,Choline chloride,Ethylene glycol,,0.25,0.75,,328.15,11.6,10.1002/apj.1873
2,Ⅲ,0,0,1,0,0,Choline chloride,Ethylene glycol,,0.25,0.75,,338.15,8.5,10.1002/apj.1873
2,Ⅲ,0,0,1,0,0,Choline chloride,Ethylene glycol,,0.25,0.75,,348.15,6.9,10.1002/apj.1873
2,Ⅲ,0,0,1,0,0,Choline chloride,Ethylene glycol,,0.25,0.75,,358.15,5.8,10.1002/apj.1873
2,Ⅲ,0,0,1,0,0,Choline chloride,Ethylene glycol,,0.2,0.8,,298.15,24.7,10.1002/apj.1873
2,Ⅲ,0,0,1,0,0,Choline chloride,Ethylene glycol,,0.2,0.8,,308.15,17,10.1002/apj.1873
2,Ⅲ,0,0,1,0,0,Choline chloride,Ethylene glycol,,0.2,0.8,,318.15,12.6,10.1002/apj.1873
2,Ⅲ,0,0,1,0,0,Choline chloride,Ethylene glycol,,0.2,0.8,,328.15,9.7,10.1002/apj.1873
2,Ⅲ,0,0,1,0,0,Choline chloride,Ethylene glycol,,0.2,0.8,,338.15,7.6,10.1002/apj.1873
2,Ⅲ,0,0,1,0,0,Choline chloride,Ethylene glycol,,0.2,0.8,,348.15,6.1,10.1002/apj.1873
2,Ⅲ,0,0,1,0,0,Choline chloride,Ethylene glycol,,0.2,0.8,,358.15,5.6,10.1002/apj.1873
2,Ⅲ,0,0,1,0,0,Choline chloride,Ethylene glycol,,0.1667,0.8333,,298.15,22,10.1002/apj.1873
2,Ⅲ,0,0,1,0,0,Choline chloride,Ethylene glycol,,0.1667,0.8333,,308.15,15.5,10.1002/apj.1873
2,Ⅲ,0,0,1,0,0,Choline chloride,Ethylene glycol,,0.1667,0.8333,,318.15,12,10.1002/apj.1873
2,Ⅲ,0,0,1,0,0,Choline chloride,Ethylene glycol,,0.1667,0.8333,,328.15,9,10.1002/apj.1873
2,Ⅲ,0,0,1,0,0,Choline chloride,Ethylene glycol,,0.1667,0.8333,,338.15,6.8,10.1002/apj.1873
2,Ⅲ,0,0,1,0,0,Choline chloride,Ethylene glycol,,0.1667,0.8333,,348.15,5.7,10.1002/apj.1873
2,Ⅲ,0,0,1,0,0,Choline chloride,Ethylene glycol,,0.1667,0.8333,,358.15,5.2,10.1002/apj.1873
2,Ⅲ,0,0,1,0,0,Choline chloride,Triethylene glycol,,0.25,0.75,,298.15,68,10.1002/apj.1873
2,Ⅲ,0,0,1,0,0,Choline chloride,Triethylene glycol,,0.25,0.75,,308.15,48.3,10.1002/apj.1873
2,Ⅲ,0,0,1,0,0,Choline chloride,Triethylene glycol,,0.25,0.75,,318.15,33.8,10.1002/apj.1873
2,Ⅲ,0,0,1,0,0,Choline chloride,Triethylene glycol,,0.25,0.75,,328.15,23,10.1002/apj.1873
2,Ⅲ,0,0,1,0,0,Choline chloride,Triethylene glycol,,0.25,0.75,,338.15,16.8,10.1002/apj.1873
2,Ⅲ,0,0,1,0,0,Choline chloride,Triethylene glycol,,0.25,0.75,,348.15,12,10.1002/apj.1873
2,Ⅲ,0,0,1,0,0,Choline chloride,Triethylene glycol,,0.25,0.75,,358.15,9,10.1002/apj.1873
2,Ⅲ,0,0,1,0,0,Choline chloride,Triethylene glycol,,0.2,0.8,,298.15,61.9,10.1002/apj.1873
2,Ⅲ,0,0,1,0,0,Choline chloride,Triethylene glycol,,0.2,0.8,,308.15,44,10.1002/apj.1873
2,Ⅲ,0,0,1,0,0,Choline chloride,Triethylene glycol,,0.2,0.8,,318.15,30,10.1002/apj.1873
2,Ⅲ,0,0,1,0,0,Choline chloride,Triethylene glycol,,0.2,0.8,,328.15,21.1,10.1002/apj.1873
2,Ⅲ,0,0,1,0,0,Choline chloride,Triethylene glycol,,0.2,0.8,,338.15,15.1,10.1002/apj.1873
2,Ⅲ,0,0,1,0,0,Choline chloride,Triethylene glycol,,0.2,0.8,,348.15,11,10.1002/apj.1873
2,Ⅲ,0,0,1,0,0,Choline chloride,Triethylene glycol,,0.2,0.8,,358.15,8.1,10.1002/apj.1873
2,Ⅲ,0,0,1,0,0,Choline chloride,Triethylene glycol,,0.1667,0.8333,,298.15,53,10.1002/apj.1873
2,Ⅲ,0,0,1,0,0,Choline chloride,Triethylene glycol,,0.1667,0.8333,,308.15,38,10.1002/apj.1873
2,Ⅲ,0,0,1,0,0,Choline chloride,Triethylene glycol,,0.1667,0.8333,,318.15,26,10.1002/apj.1873
2,Ⅲ,0,0,1,0,0,Choline chloride,Triethylene glycol,,0.1667,0.8333,,328.15,18.5,10.1002/apj.1873
2,Ⅲ,0,0,1,0,0,Choline chloride,Triethylene glycol,,0.1667,0.8333,,338.15,13.5,10.1002/apj.1873
2,Ⅲ,0,0,1,0,0,Choline chloride,Triethylene glycol,,0.1667,0.8333,,348.15,10,10.1002/apj.1873
2,Ⅲ,0,0,1,0,0,Choline chloride,Triethylene glycol,,0.1667,0.8333,,358.15,7.5,10.1002/apj.1873
2,Ⅲ,0,0,1,0,0,Choline chloride,Triethylene glycol,,0.1429,0.8571,,298.15,44.9,10.1002/apj.1873
2,Ⅲ,0,0,1,0,0,Choline chloride,Triethylene glycol,,0.1429,0.8571,,308.15,32,10.1002/apj.1873
2,Ⅲ,0,0,1,0,0,Choline chloride,Triethylene glycol,,0.1429,0.8571,,318.15,21,10.1002/apj.1873
2,Ⅲ,0,0,1,0,0,Choline chloride,Triethylene glycol,,0.1429,0.8571,,328.15,15,10.1002/apj.1873
2,Ⅲ,0,0,1,0,0,Choline chloride,Triethylene glycol,,0.1429,0.8571,,338.15,10.9,10.1002/apj.1873
2,Ⅲ,0,0,1,0,0,Choline chloride,Triethylene glycol,,0.1429,0.8571,,348.15,8,10.1002/apj.1873
2,Ⅲ,0,0,1,0,0,Choline chloride,Triethylene glycol,,0.1429,0.8571,,358.15,6.5,10.1002/apj.1873
2,Ⅲ,0,0,1,0,0,Choline chloride,Glycerol,,0.05,0.95,,293.15,801,10.1002/apj.1873
2,Ⅲ,0,0,1,0,0,Choline chloride,Glycerol,,0.05,0.95,,298.15,654,10.1002/apj.1873
2,Ⅲ,0,0,1,0,0,Choline chloride,Glycerol,,0.05,0.95,,303.15,450,10.1002/apj.1873
2,Ⅲ,0,0,1,0,0,Choline chloride,Glycerol,,0.05,0.95,,308.15,314,10.1002/apj.1873
2,Ⅲ,0,0,1,0,0,Choline chloride,Glycerol,,0.05,0.95,,313.15,222,10.1002/apj.1873
2,Ⅲ,0,0,1,0,0,Choline chloride,Glycerol,,0.05,0.95,,318.15,163,10.1002/apj.1873
2,Ⅲ,0,0,1,0,0,Choline chloride,Glycerol,,0.05,0.95,,323.15,120,10.1002/apj.1873
2,Ⅲ,0,0,1,0,0,Choline chloride,Glycerol,,0.05,0.95,,328.15,90,10.1002/apj.1873
2,Ⅲ,0,0,1,0,0,Choline chloride,Glycerol,,0.1,0.9,,293.15,700,10.1002/apj.1873
2,Ⅲ,0,0,1,0,0,Choline chloride,Glycerol,,0.1,0.9,,298.15,503,10.1002/apj.1873
2,Ⅲ,0,0,1,0,0,Choline chloride,Glycerol,,0.1,0.9,,303.15,349,10.1002/apj.1873
2,Ⅲ,0,0,1,0,0,Choline chloride,Glycerol,,0.1,0.9,,308.15,247,10.1002/apj.1873
2,Ⅲ,0,0,1,0,0,Choline chloride,Glycerol,,0.1,0.9,,313.15,180,10.1002/apj.1873
2,Ⅲ,0,0,1,0,0,Choline chloride,Glycerol,,0.1,0.9,,318.15,132,10.1002/apj.1873
2,Ⅲ,0,0,1,0,0,Choline chloride,Glycerol,,0.1,0.9,,323.15,98,10.1002/apj.1873
2,Ⅲ,0,0,1,0,0,Choline chloride,Glycerol,,0.1,0.9,,328.15,74,10.1002/apj.1873
2,Ⅲ,0,0,1,0,0,Choline chloride,Glycerol,,0.15,0.85,,293.15,600,10.1002/apj.1873
2,Ⅲ,0,0,1,0,0,Choline chloride,Glycerol,,0.15,0.85,,298.15,380,10.1002/apj.1873
2,Ⅲ,0,0,1,0,0,Choline chloride,Glycerol,,0.15,0.85,,303.15,270,10.1002/apj.1873
2,Ⅲ,0,0,1,0,0,Choline chloride,Glycerol,,0.15,0.85,,308.15,194,10.1002/apj.1873
2,Ⅲ,0,0,1,0,0,Choline chloride,Glycerol,,0.15,0.85,,313.15,140,10.1002/apj.1873
2,Ⅲ,0,0,1,0,0,Choline chloride,Glycerol,,0.15,0.85,,318.15,107,10.1002/apj.1873
2,Ⅲ,0,0,1,0,0,Choline chloride,Glycerol,,0.15,0.85,,323.15,80,10.1002/apj.1873
2,Ⅲ,0,0,1,0,0,Choline chloride,Glycerol,,0.15,0.85,,328.15,60,10.1002/apj.1873
2,Ⅲ,0,0,1,0,0,Choline chloride,Glycerol,,0.2,0.8,,293.15,503,10.1002/apj.1873
2,Ⅲ,0,0,1,0,0,Choline chloride,Glycerol,,0.2,0.8,,298.15,350,10.1002/apj.1873
2,Ⅲ,0,0,1,0,0,Choline chloride,Glycerol,,0.2,0.8,,303.15,246,10.1002/apj.1873
2,Ⅲ,0,0,1,0,0,Choline chloride,Glycerol,,0.2,0.8,,308.15,178,10.1002/apj.1873
2,Ⅲ,0,0,1,0,0,Choline chloride,Glycerol,,0.2,0.8,,313.15,132,10.1002/apj.1873
2,Ⅲ,0,0,1,0,0,Choline chloride,Glycerol,,0.2,0.8,,318.15,98,10.1002/apj.1873
2,Ⅲ,0,0,1,0,0,Choline chloride,Glycerol,,0.2,0.8,,323.15,86,10.1002/apj.1873
2,Ⅲ,0,0,1,0,0,Choline chloride,Glycerol,,0.2,0.8,,328.15,57,10.1002/apj.1873
2,Ⅲ,0,0,1,0,0,Choline chloride,Glycerol,,0.25,0.75,,293.15,450,10.1002/apj.1873
2,Ⅲ,0,0,1,0,0,Choline chloride,Glycerol,,0.25,0.75,,298.15,320,10.1002/apj.1873
2,Ⅲ,0,0,1,0,0,Choline chloride,Glycerol,,0.25,0.75,,303.15,229,10.1002/apj.1873
2,Ⅲ,0,0,1,0,0,Choline chloride,Glycerol,,0.25,0.75,,308.15,169,10.1002/apj.1873
2,Ⅲ,0,0,1,0,0,Choline chloride,Glycerol,,0.25,0.75,,313.15,126,10.1002/apj.1873
2,Ⅲ,0,0,1,0,0,Choline chloride,Glycerol,,0.25,0.75,,318.15,95,10.1002/apj.1873
2,Ⅲ,0,0,1,0,0,Choline chloride,Glycerol,,0.25,0.75,,323.15,73,10.1002/apj.1873
2,Ⅲ,0,0,1,0,0,Choline chloride,Glycerol,,0.25,0.75,,328.15,58,10.1002/apj.1873
2,Ⅲ,0,0,1,0,0,Choline chloride,Glycerol,,0.3,0.7,,293.15,401,10.1002/apj.1873
2,Ⅲ,0,0,1,0,0,Choline chloride,Glycerol,,0.3,0.7,,298.15,295,10.1002/apj.1873
2,Ⅲ,0,0,1,0,0,Choline chloride,Glycerol,,0.3,0.7,,303.15,213,10.1002/apj.1873
2,Ⅲ,0,0,1,0,0,Choline chloride,Glycerol,,0.3,0.7,,308.15,160,10.1002/apj.1873
2,Ⅲ,0,0,1,0,0,Choline chloride,Glycerol,,0.3,0.7,,313.15,120,10.1002/apj.1873
2,Ⅲ,0,0,1,0,0,Choline chloride,Glycerol,,0.3,0.7,,318.15,91,10.1002/apj.1873
2,Ⅲ,0,0,1,0,0,Choline chloride,Glycerol,,0.3,0.7,,323.15,71,10.1002/apj.1873
2,Ⅲ,0,0,1,0,0,Choline chloride,Glycerol,,0.3,0.7,,328.15,55,10.1002/apj.1873
2,Ⅲ,0,0,1,0,0,Choline chloride,Glycerol,,0.33,0.67,,293.15,376,10.1002/apj.1873
2,Ⅲ,0,0,1,0,0,Choline chloride,Glycerol,,0.33,0.67,,298.15,259,10.1002/apj.1873
2,Ⅲ,0,0,1,0,0,Choline chloride,Glycerol,,0.33,0.67,,303.15,188,10.1002/apj.1873
2,Ⅲ,0,0,1,0,0,Choline chloride,Glycerol,,0.33,0.67,,308.15,140,10.1002/apj.1873
2,Ⅲ,0,0,1,0,0,Choline chloride,Glycerol,,0.33,0.67,,313.15,104,10.1002/apj.1873
2,Ⅲ,0,0,1,0,0,Choline chloride,Glycerol,,0.33,0.67,,318.15,82,10.1002/apj.1873
2,Ⅲ,0,0,1,0,0,Choline chloride,Glycerol,,0.33,0.67,,323.15,64,10.1002/apj.1873
2,Ⅲ,0,0,1,0,0,Choline chloride,Glycerol,,0.33,0.67,,328.15,52,10.1002/apj.1873
2,Ⅲ,0,0,1,0,0,Choline chloride,"1,4-Butanediol",,0.05,0.95,,293.15,78,10.1002/apj.1873
2,Ⅲ,0,0,1,0,0,Choline chloride,"1,4-Butanediol",,0.05,0.95,,295.15,68,10.1002/apj.1873
2,Ⅲ,0,0,1,0,0,Choline chloride,"1,4-Butanediol",,0.05,0.95,,297.15,60,10.1002/apj.1873
2,Ⅲ,0,0,1,0,0,Choline chloride,"1,4-Butanediol",,0.05,0.95,,299.15,54,10.1002/apj.1873
2,Ⅲ,0,0,1,0,0,Choline chloride,"1,4-Butanediol",,0.05,0.95,,301.15,48,10.1002/apj.1873
2,Ⅲ,0,0,1,0,0,Choline chloride,"1,4-Butanediol",,0.05,0.95,,303.15,44,10.1002/apj.1873
2,Ⅲ,0,0,1,0,0,Choline chloride,"1,4-Butanediol",,0.05,0.95,,305.15,40,10.1002/apj.1873
2,Ⅲ,0,0,1,0,0,Choline chloride,"1,4-Butanediol",,0.05,0.95,,307.15,36,10.1002/apj.1873
2,Ⅲ,0,0,1,0,0,Choline chloride,"1,4-Butanediol",,0.05,0.95,,309.15,32,10.1002/apj.1873
2,Ⅲ,0,0,1,0,0,Choline chloride,"1,4-Butanediol",,0.05,0.95,,311.15,29,10.1002/apj.1873
2,Ⅲ,0,0,1,0,0,Choline chloride,"1,4-Butanediol",,0.1,0.9,,293.15,84,10.1002/apj.1873
2,Ⅲ,0,0,1,0,0,Choline chloride,"1,4-Butanediol",,0.1,0.9,,295.15,72,10.1002/apj.1873
2,Ⅲ,0,0,1,0,0,Choline chloride,"1,4-Butanediol",,0.1,0.9,,297.15,60,10.1002/apj.1873
2,Ⅲ,0,0,1,0,0,Choline chloride,"1,4-Butanediol",,0.1,0.9,,299.15,54,10.1002/apj.1873
2,Ⅲ,0,0,1,0,0,Choline chloride,"1,4-Butanediol",,0.1,0.9,,301.15,48,10.1002/apj.1873
2,Ⅲ,0,0,1,0,0,Choline chloride,"1,4-Butanediol",,0.1,0.9,,303.15,44,10.1002/apj.1873
2,Ⅲ,0,0,1,0,0,Choline chloride,"1,4-Butanediol",,0.1,0.9,,305.15,40,10.1002/apj.1873
2,Ⅲ,0,0,1,0,0,Choline chloride,"1,4-Butanediol",,0.1,0.9,,307.15,36,10.1002/apj.1873
2,Ⅲ,0,0,1,0,0,Choline chloride,"1,4-Butanediol",,0.1,0.9,,309.15,33,10.1002/apj.1873
2,Ⅲ,0,0,1,0,0,Choline chloride,"1,4-Butanediol",,0.1,0.9,,311.15,30,10.1002/apj.1873
2,Ⅲ,0,0,1,0,0,Choline chloride,"1,4-Butanediol",,0.15,0.85,,293.15,78,10.1002/apj.1873
2,Ⅲ,0,0,1,0,0,Choline chloride,"1,4-Butanediol",,0.15,0.85,,295.15,68,10.1002/apj.1873
2,Ⅲ,0,0,1,0,0,Choline chloride,"1,4-Butanediol",,0.15,0.85,,297.15,62,10.1002/apj.1873
2,Ⅲ,0,0,1,0,0,Choline chloride,"1,4-Butanediol",,0.15,0.85,,299.15,55,10.1002/apj.1873
2,Ⅲ,0,0,1,0,0,Choline chloride,"1,4-Butanediol",,0.15,0.85,,301.15,49,10.1002/apj.1873
2,Ⅲ,0,0,1,0,0,Choline chloride,"1,4-Butanediol",,0.15,0.85,,303.15,44,10.1002/apj.1873
2,Ⅲ,0,0,1,0,0,Choline chloride,"1,4-Butanediol",,0.15,0.85,,305.15,40,10.1002/apj.1873
2,Ⅲ,0,0,1,0,0,Choline chloride,"1,4-Butanediol",,0.15,0.85,,307.15,37,10.1002/apj.1873
2,Ⅲ,0,0,1,0,0,Choline chloride,"1,4-Butanediol",,0.15,0.85,,309.15,34,10.1002/apj.1873
2,Ⅲ,0,0,1,0,0,Choline chloride,"1,4-Butanediol",,0.15,0.85,,311.15,31,10.1002/apj.1873
2,Ⅲ,0,0,1,0,0,Choline chloride,"1,4-Butanediol",,0.2,0.8,,293.15,88,10.1002/apj.1873
2,Ⅲ,0,0,1,0,0,Choline chloride,"1,4-Butanediol",,0.2,0.8,,295.15,76,10.1002/apj.1873
2,Ⅲ,0,0,1,0,0,Choline chloride,"1,4-Butanediol",,0.2,0.8,,297.15,68,10.1002/apj.1873
2,Ⅲ,0,0,1,0,0,Choline chloride,"1,4-Butanediol",,0.2,0.8,,299.15,61,10.1002/apj.1873
2,Ⅲ,0,0,1,0,0,Choline chloride,"1,4-Butanediol",,0.2,0.8,,301.15,55,10.1002/apj.1873
2,Ⅲ,0,0,1,0,0,Choline chloride,"1,4-Butanediol",,0.2,0.8,,303.15,50,10.1002/apj.1873
2,Ⅲ,0,0,1,0,0,Choline chloride,"1,4-Butanediol",,0.2,0.8,,305.15,46,10.1002/apj.1873
2,Ⅲ,0,0,1,0,0,Choline chloride,"1,4-Butanediol",,0.2,0.8,,307.15,42,10.1002/apj.1873
2,Ⅲ,0,0,1,0,0,Choline chloride,"1,4-Butanediol",,0.2,0.8,,309.15,38,10.1002/apj.1873
2,Ⅲ,0,0,1,0,0,Choline chloride,"1,4-Butanediol",,0.2,0.8,,311.15,35,10.1002/apj.1873
2,Ⅲ,0,0,1,0,0,Choline chloride,"1,4-Butanediol",,0.25,0.75,,299.15,76,10.1002/apj.1873
2,Ⅲ,0,0,1,0,0,Choline chloride,"1,4-Butanediol",,0.25,0.75,,301.15,66,10.1002/apj.1873
2,Ⅲ,0,0,1,0,0,Choline chloride,"1,4-Butanediol",,0.25,0.75,,303.15,58,10.1002/apj.1873
2,Ⅲ,0,0,1,0,0,Choline chloride,"1,4-Butanediol",,0.25,0.75,,305.15,52,10.1002/apj.1873
2,Ⅲ,0,0,1,0,0,Choline chloride,"1,4-Butanediol",,0.25,0.75,,307.15,47,10.1002/apj.1873
2,Ⅲ,0,0,1,0,0,Choline chloride,"1,4-Butanediol",,0.25,0.75,,309.15,42,10.1002/apj.1873
2,Ⅲ,0,0,1,0,0,Choline chloride,"1,4-Butanediol",,0.25,0.75,,311.15,38,10.1002/apj.1873
2,Ⅲ,0,0,1,0,0,Choline chloride,"1,2-Butanediol",,0.05,0.95,,295.15,55,10.1002/apj.1873
2,Ⅲ,0,0,1,0,0,Choline chloride,"1,2-Butanediol",,0.05,0.95,,297.15,48,10.1002/apj.1873
2,Ⅲ,0,0,1,0,0,Choline chloride,"1,2-Butanediol",,0.05,0.95,,299.15,41,10.1002/apj.1873
2,Ⅲ,0,0,1,0,0,Choline chloride,"1,2-Butanediol",,0.05,0.95,,301.15,34,10.1002/apj.1873
2,Ⅲ,0,0,1,0,0,Choline chloride,"1,2-Butanediol",,0.05,0.95,,303.15,31,10.1002/apj.1873
2,Ⅲ,0,0,1,0,0,Choline chloride,"1,2-Butanediol",,0.05,0.95,,305.15,26,10.1002/apj.1873
2,Ⅲ,0,0,1,0,0,Choline chloride,"1,2-Butanediol",,0.05,0.95,,307.15,22,10.1002/apj.1873
2,Ⅲ,0,0,1,0,0,Choline chloride,"1,2-Butanediol",,0.05,0.95,,309.15,19,10.1002/apj.1873
2,Ⅲ,0,0,1,0,0,Choline chloride,"1,2-Butanediol",,0.05,0.95,,311.15,17,10.1002/apj.1873
2,Ⅲ,0,0,1,0,0,Choline chloride,"1,2-Butanediol",,0.1,0.9,,295.15,53,10.1002/apj.1873
2,Ⅲ,0,0,1,0,0,Choline chloride,"1,2-Butanediol",,0.1,0.9,,297.15,45,10.1002/apj.1873
2,Ⅲ,0,0,1,0,0,Choline chloride,"1,2-Butanediol",,0.1,0.9,,299.15,41,10.1002/apj.1873
2,Ⅲ,0,0,1,0,0,Choline chloride,"1,2-Butanediol",,0.1,0.9,,301.15,36,10.1002/apj.1873
2,Ⅲ,0,0,1,0,0,Choline chloride,"1,2-Butanediol",,0.1,0.9,,303.15,31,10.1002/apj.1873
2,Ⅲ,0,0,1,0,0,Choline chloride,"1,2-Butanediol",,0.1,0.9,,305.15,26,10.1002/apj.1873
2,Ⅲ,0,0,1,0,0,Choline chloride,"1,2-Butanediol",,0.1,0.9,,307.15,22,10.1002/apj.1873
2,Ⅲ,0,0,1,0,0,Choline chloride,"1,2-Butanediol",,0.1,0.9,,309.15,19,10.1002/apj.1873
2,Ⅲ,0,0,1,0,0,Choline chloride,"1,2-Butanediol",,0.1,0.9,,311.15,17,10.1002/apj.1873
2,Ⅲ,0,0,1,0,0,Choline chloride,"1,2-Butanediol",,0.15,0.85,,295.15,60,10.1002/apj.1873
2,Ⅲ,0,0,1,0,0,Choline chloride,"1,2-Butanediol",,0.15,0.85,,297.15,53,10.1002/apj.1873
2,Ⅲ,0,0,1,0,0,Choline chloride,"1,2-Butanediol",,0.15,0.85,,299.15,48,10.1002/apj.1873
2,Ⅲ,0,0,1,0,0,Choline chloride,"1,2-Butanediol",,0.15,0.85,,301.15,38,10.1002/apj.1873
2,Ⅲ,0,0,1,0,0,Choline chloride,"1,2-Butanediol",,0.15,0.85,,303.15,36,10.1002/apj.1873
2,Ⅲ,0,0,1,0,0,Choline chloride,"1,2-Butanediol",,0.15,0.85,,305.15,29,10.1002/apj.1873
2,Ⅲ,0,0,1,0,0,Choline chloride,"1,2-Butanediol",,0.15,0.85,,307.15,26,10.1002/apj.1873
2,Ⅲ,0,0,1,0,0,Choline chloride,"1,2-Butanediol",,0.15,0.85,,309.15,22,10.1002/apj.1873
2,Ⅲ,0,0,1,0,0,Choline chloride,"1,2-Butanediol",,0.15,0.85,,311.15,19,10.1002/apj.1873
2,Ⅲ,0,0,1,0,0,Choline chloride,"1,2-Butanediol",,0.2,0.8,,295.15,70,10.1002/apj.1873
2,Ⅲ,0,0,1,0,0,Choline chloride,"1,2-Butanediol",,0.2,0.8,,297.15,62,10.1002/apj.1873
2,Ⅲ,0,0,1,0,0,Choline chloride,"1,2-Butanediol",,0.2,0.8,,299.15,55,10.1002/apj.1873
2,Ⅲ,0,0,1,0,0,Choline chloride,"1,2-Butanediol",,0.2,0.8,,301.15,48,10.1002/apj.1873
2,Ⅲ,0,0,1,0,0,Choline chloride,"1,2-Butanediol",,0.2,0.8,,303.15,41,10.1002/apj.1873
2,Ⅲ,0,0,1,0,0,Choline chloride,"1,2-Butanediol",,0.2,0.8,,305.15,36,10.1002/apj.1873
2,Ⅲ,0,0,1,0,0,Choline chloride,"1,2-Butanediol",,0.2,0.8,,307.15,31,10.1002/apj.1873
2,Ⅲ,0,0,1,0,0,Choline chloride,"1,2-Butanediol",,0.2,0.8,,309.15,29,10.1002/apj.1873
2,Ⅲ,0,0,1,0,0,Choline chloride,"1,2-Butanediol",,0.2,0.8,,311.15,26,10.1002/apj.1873
2,Ⅲ,0,0,1,0,0,Choline chloride,Phenol,,0.1429,0.8571,,293.15,27,10.1002/apj.1873
2,Ⅲ,0,0,1,0,0,Choline chloride,Phenol,,0.1429,0.8571,,298.15,21.4,10.1002/apj.1873
2,Ⅲ,0,0,1,0,0,Choline chloride,Phenol,,0.1429,0.8571,,303.15,16.8,10.1002/apj.1873
2,Ⅲ,0,0,1,0,0,Choline chloride,Phenol,,0.1429,0.8571,,308.15,13.8,10.1002/apj.1873
2,Ⅲ,0,0,1,0,0,Choline chloride,Phenol,,0.1429,0.8571,,313.15,11.5,10.1002/apj.1873
2,Ⅲ,0,0,1,0,0,Choline chloride,Phenol,,0.1429,0.8571,,318.15,9.5,10.1002/apj.1873
2,Ⅲ,0,0,1,0,0,Choline chloride,Phenol,,0.1667,0.8333,,293.15,31.1,10.1002/apj.1873
2,Ⅲ,0,0,1,0,0,Choline chloride,Phenol,,0.1667,0.8333,,298.15,25.3,10.1002/apj.1873
2,Ⅲ,0,0,1,0,0,Choline chloride,Phenol,,0.1667,0.8333,,303.15,19.8,10.1002/apj.1873
2,Ⅲ,0,0,1,0,0,Choline chloride,Phenol,,0.1667,0.8333,,308.15,16.2,10.1002/apj.1873
2,Ⅲ,0,0,1,0,0,Choline chloride,Phenol,,0.1667,0.8333,,313.15,13.4,10.1002/apj.1873
2,Ⅲ,0,0,1,0,0,Choline chloride,Phenol,,0.1667,0.8333,,318.15,11.3,10.1002/apj.1873
2,Ⅲ,0,0,1,0,0,Choline chloride,Phenol,,0.2,0.8,,293.15,40.1,10.1002/apj.1873
2,Ⅲ,0,0,1,0,0,Choline chloride,Phenol,,0.2,0.8,,298.15,31.6,10.1002/apj.1873
2,Ⅲ,0,0,1,0,0,Choline chloride,Phenol,,0.2,0.8,,303.15,25.2,10.1002/apj.1873
2,Ⅲ,0,0,1,0,0,Choline chloride,Phenol,,0.2,0.8,,308.15,20.3,10.1002/apj.1873
2,Ⅲ,0,0,1,0,0,Choline chloride,Phenol,,0.2,0.8,,313.15,16.7,10.1002/apj.1873
2,Ⅲ,0,0,1,0,0,Choline chloride,Phenol,,0.2,0.8,,318.15,14,10.1002/apj.1873
2,Ⅲ,0,0,1,0,0,Choline chloride,Phenol,,0.25,0.75,,293.15,55,10.1002/apj.1873
2,Ⅲ,0,0,1,0,0,Choline chloride,Phenol,,0.25,0.75,,298.15,44.6,10.1002/apj.1873
2,Ⅲ,0,0,1,0,0,Choline chloride,Phenol,,0.25,0.75,,303.15,35.2,10.1002/apj.1873
2,Ⅲ,0,0,1,0,0,Choline chloride,Phenol,,0.25,0.75,,308.15,28.2,10.1002/apj.1873
2,Ⅲ,0,0,1,0,0,Choline chloride,Phenol,,0.25,0.75,,313.15,23.1,10.1002/apj.1873
2,Ⅲ,0,0,1,0,0,Choline chloride,Phenol,,0.25,0.75,,318.15,19.1,10.1002/apj.1873
2,Ⅲ,0,0,1,0,0,Choline chloride,Phenol,,0.3333,0.6667,,293.15,110.8,10.1002/apj.1873
2,Ⅲ,0,0,1,0,0,Choline chloride,Phenol,,0.3333,0.6667,,298.15,90.3,10.1002/apj.1873
2,Ⅲ,0,0,1,0,0,Choline chloride,Phenol,,0.3333,0.6667,,303.15,68.4,10.1002/apj.1873
2,Ⅲ,0,0,1,0,0,Choline chloride,Phenol,,0.3333,0.6667,,308.15,53.4,10.1002/apj.1873
2,Ⅲ,0,0,1,0,0,Choline chloride,Phenol,,0.3333,0.6667,,313.15,42.4,10.1002/apj.1873
2,Ⅲ,0,0,1,0,0,Choline chloride,Phenol,,0.3333,0.6667,,318.15,34.3,10.1002/apj.1873
2,Ⅲ,0,0,1,0,0,Choline chloride,Urea,,0.4,0.6,,303.15,663,10.1002/apj.1873
2,Ⅲ,0,0,1,0,0,Choline chloride,Urea,,0.4,0.6,,313.15,300,10.1002/apj.1873
2,Ⅲ,0,0,1,0,0,Choline chloride,Urea,,0.4,0.6,,323.15,154,10.1002/apj.1873
2,Ⅲ,0,0,1,0,0,Choline chloride,Urea,,0.4,0.6,,333.15,90.4,10.1002/apj.1873
2,Ⅲ,0,0,1,0,0,Choline chloride,Urea,,0.4,0.6,,343.15,54.5,10.1002/apj.1873
2,Ⅲ,0,0,1,0,0,Choline chloride,Urea,,0.4,0.6,,353.15,36.5,10.1002/apj.1873
2,Ⅲ,0,0,1,0,0,Choline chloride,Urea,,0.333,0.667,,303.15,552,10.1002/apj.1873
2,Ⅲ,0,0,1,0,0,Choline chloride,Urea,,0.333,0.667,,313.15,250,10.1002/apj.1873
2,Ⅲ,0,0,1,0,0,Choline chloride,Urea,,0.333,0.667,,323.15,130,10.1002/apj.1873
2,Ⅲ,0,0,1,0,0,Choline chloride,Urea,,0.333,0.667,,333.15,74.7,10.1002/apj.1873
2,Ⅲ,0,0,1,0,0,Choline chloride,Urea,,0.333,0.667,,343.15,46.1,10.1002/apj.1873
2,Ⅲ,0,0,1,0,0,Choline chloride,Urea,,0.333,0.667,,353.15,31.1,10.1002/apj.1873
2,Ⅲ,0,0,1,0,0,Choline chloride,Urea,,0.286,0.714,,303.15,473,10.1002/apj.1873
2,Ⅲ,0,0,1,0,0,Choline chloride,Urea,,0.286,0.714,,313.15,208,10.1002/apj.1873
2,Ⅲ,0,0,1,0,0,Choline chloride,Urea,,0.286,0.714,,323.15,105,10.1002/apj.1873
2,Ⅲ,0,0,1,0,0,Choline chloride,Urea,,0.286,0.714,,333.15,59.7,10.1002/apj.1873
2,Ⅲ,0,0,1,0,0,Choline chloride,Urea,,0.286,0.714,,343.15,36.9,10.1002/apj.1873
2,Ⅲ,0,0,1,0,0,Choline chloride,Urea,,0.286,0.714,,353.15,24.8,10.1002/apj.1873
2,Ⅲ,0,0,1,0,0,Choline chloride,Malonic acid,,0.667,0.333,,303.15,1460.3,10.1002/apj.1873
2,Ⅲ,0,0,1,0,0,Choline chloride,Malonic acid,,0.667,0.333,,313.15,729.1,10.1002/apj.1873
2,Ⅲ,0,0,1,0,0,Choline chloride,Malonic acid,,0.667,0.333,,323.15,315,10.1002/apj.1873
2,Ⅲ,0,0,1,0,0,Choline chloride,Malonic acid,,0.667,0.333,,333.15,136,10.1002/apj.1873
2,Ⅲ,0,0,1,0,0,Choline chloride,Malonic acid,,0.667,0.333,,343.15,76,10.1002/apj.1873
2,Ⅲ,0,0,1,0,0,Choline chloride,Malonic acid,,0.667,0.333,,353.15,46.2,10.1002/apj.1873
2,Ⅲ,0,0,1,0,0,Choline chloride,Malonic acid,,0.5,0.5,,293.15,900,10.1002/apj.1873
2,Ⅲ,0,0,1,0,0,Choline chloride,Malonic acid,,0.5,0.5,,303.15,417,10.1002/apj.1873
2,Ⅲ,0,0,1,0,0,Choline chloride,Malonic acid,,0.5,0.5,,313.15,200,10.1002/apj.1873
2,Ⅲ,0,0,1,0,0,Choline chloride,Malonic acid,,0.5,0.5,,323.15,100.3,10.1002/apj.1873
2,Ⅲ,0,0,1,0,0,Choline chloride,Malonic acid,,0.5,0.5,,333.15,50,10.1002/apj.1873
2,Ⅲ,0,0,1,0,0,Choline chloride,Malonic acid,,0.5,0.5,,343.15,25,10.1002/apj.1873
2,Ⅲ,0,0,1,0,0,Choline chloride,Malonic acid,,0.5,0.5,,353.15,15.2,10.1002/apj.1873
2,Ⅲ,0,0,1,0,0,Choline chloride,Malonic acid,,0.333,0.667,,303.15,800,10.1002/apj.1873
2,Ⅲ,0,0,1,0,0,Choline chloride,Malonic acid,,0.333,0.667,,313.15,359,10.1002/apj.1873
2,Ⅲ,0,0,1,0,0,Choline chloride,Malonic acid,,0.333,0.667,,323.15,173,10.1002/apj.1873
2,Ⅲ,0,0,1,0,0,Choline chloride,Malonic acid,,0.333,0.667,,333.15,90.3,10.1002/apj.1873
2,Ⅲ,0,0,1,0,0,Choline chloride,Malonic acid,,0.333,0.667,,343.15,55,10.1002/apj.1873
2,Ⅲ,0,0,1,0,0,Choline chloride,Malonic acid,,0.333,0.667,,353.15,30,10.1002/apj.1873
2,Ⅲ,0,0,1,0,0,Imidazole,Acetic acid,,0.5,0.5,,303.15,54,10.1021/acs.jced.7b00184
2,Ⅲ,0,0,1,0,0,Imidazole,Acetic acid,,0.5,0.5,,323.15,20,10.1021/acs.jced.7b00184
2,Ⅲ,0,0,1,0,0,Imidazole,Acetic acid,,0.5,0.5,,353.15,6,10.1021/acs.jced.7b00184
2,Ⅴ,0,0,0,0,1,betaine,levulinic acid,,0.3333,0.6667,,303.15,838,10.1021/acs.jced.7b00184
2,Ⅴ,0,0,0,0,1,betaine,levulinic acid,,0.3333,0.6667,,323.15,221,10.1021/acs.jced.7b00184
2,Ⅴ,0,0,0,0,1,betaine,levulinic acid,,0.3333,0.6667,,353.15,56,10.1021/acs.jced.7b00184
2,Ⅲ,0,0,1,0,0,Choline chloride,urea,,0.3333,0.6667,,303.15,893,10.1021/acs.jced.7b00184
2,Ⅲ,0,0,1,0,0,Choline chloride,urea,,0.3333,0.6667,,323.15,197,10.1021/acs.jced.7b00184
2,Ⅲ,0,0,1,0,0,Choline chloride,urea,,0.3333,0.6667,,353.15,44,10.1021/acs.jced.7b00184
2,Ⅲ,0,0,1,0,0,Choline chloride,ethylene glycol,,0.3333,0.6667,,303.15,35,10.1021/acs.jced.7b00184
2,Ⅲ,0,0,1,0,0,Choline chloride,ethylene glycol,,0.3333,0.6667,,323.15,19,10.1021/acs.jced.7b00184
2,Ⅲ,0,0,1,0,0,Choline chloride,ethylene glycol,,0.3333,0.6667,,353.15,9,10.1021/acs.jced.7b00184
2,Ⅲ,0,0,1,0,0,Tetraethylammonium chloride,glycolic acid,,0.3333,0.6667,,303.15,267,10.1021/acs.jced.7b00184
2,Ⅲ,0,0,1,0,0,Tetraethylammonium chloride,glycolic acid,,0.3333,0.6667,,323.15,87,10.1021/acs.jced.7b00184
2,Ⅲ,0,0,1,0,0,Tetraethylammonium chloride,glycolic acid,,0.3333,0.6667,,353.15,27,10.1021/acs.jced.7b00184
2,Ⅲ,0,0,1,0,0,Tetraoctylammonium bromide,decanoic acid,,0.3333,0.6667,,303.15,469,10.1021/acs.jced.7b00184
2,Ⅲ,0,0,1,0,0,Tetraoctylammonium bromide,decanoic acid,,0.3333,0.6667,,323.15,174,10.1021/acs.jced.7b00184
2,Ⅲ,0,0,1,0,0,Tetraoctylammonium bromide,decanoic acid,,0.3333,0.6667,,353.15,56,10.1021/acs.jced.7b00184
2,Ⅲ,0,0,1,0,0,Choline chloride,D-fructose,,0.5,0.5,,298.15,14347.4,10.1016/j.tca.2012.04.030
2,Ⅲ,0,0,1,0,0,Choline chloride,D-fructose,,0.5,0.5,,308.15,7722.9,10.1016/j.tca.2012.04.030
2,Ⅲ,0,0,1,0,0,Choline chloride,D-fructose,,0.5,0.5,,318.15,4050.5,10.1016/j.tca.2012.04.030
2,Ⅲ,0,0,1,0,0,Choline chloride,D-fructose,,0.5,0.5,,328.15,1415.9,10.1016/j.tca.2012.04.030
2,Ⅲ,0,0,1,0,0,Choline chloride,D-fructose,,0.5,0.5,,338.15,806.5,10.1016/j.tca.2012.04.030
2,Ⅲ,0,0,1,0,0,Choline chloride,D-fructose,,0.5,0.5,,348.15,459.7,10.1016/j.tca.2012.04.030
2,Ⅲ,0,0,1,0,0,Choline chloride,D-fructose,,0.5,0.5,,358.15,280.6,10.1016/j.tca.2012.04.030
2,Ⅲ,0,0,1,0,0,Choline chloride,D-fructose,,0.6,0.4,,298.15,12772.5,10.1016/j.tca.2012.04.030
2,Ⅲ,0,0,1,0,0,Choline chloride,D-fructose,,0.6,0.4,,308.15,7126.1,10.1016/j.tca.2012.04.030
2,Ⅲ,0,0,1,0,0,Choline chloride,D-fructose,,0.6,0.4,,318.15,3071,10.1016/j.tca.2012.04.030
2,Ⅲ,0,0,1,0,0,Choline chloride,D-fructose,,0.6,0.4,,328.15,1271.1,10.1016/j.tca.2012.04.030
2,Ⅲ,0,0,1,0,0,Choline chloride,D-fructose,,0.6,0.4,,338.15,698.4,10.1016/j.tca.2012.04.030
2,Ⅲ,0,0,1,0,0,Choline chloride,D-fructose,,0.6,0.4,,348.15,353.1,10.1016/j.tca.2012.04.030
2,Ⅲ,0,0,1,0,0,Choline chloride,D-fructose,,0.6,0.4,,358.15,236.1,10.1016/j.tca.2012.04.030
2,Ⅲ,0,0,1,0,0,Choline chloride,D-fructose,,0.6667,0.3333,,298.15,11733.1,10.1016/j.tca.2012.04.030
2,Ⅲ,0,0,1,0,0,Choline chloride,D-fructose,,0.6667,0.3333,,308.15,6137.1,10.1016/j.tca.2012.04.030
2,Ⅲ,0,0,1,0,0,Choline chloride,D-fructose,,0.6667,0.3333,,318.15,2457,10.1016/j.tca.2012.04.030
2,Ⅲ,0,0,1,0,0,Choline chloride,D-fructose,,0.6667,0.3333,,328.15,1261.7,10.1016/j.tca.2012.04.030
2,Ⅲ,0,0,1,0,0,Choline chloride,D-fructose,,0.6667,0.3333,,338.15,570.7,10.1016/j.tca.2012.04.030
2,Ⅲ,0,0,1,0,0,Choline chloride,D-fructose,,0.6667,0.3333,,348.15,285.3,10.1016/j.tca.2012.04.030
2,Ⅲ,0,0,1,0,0,Choline chloride,D-fructose,,0.6667,0.3333,,358.15,129.3,10.1016/j.tca.2012.04.030
2,Ⅲ,0,0,1,0,0,Choline chloride,D-fructose,,0.7143,0.2857,,298.15,17645.5,10.1016/j.tca.2012.04.030
2,Ⅲ,0,0,1,0,0,Choline chloride,D-fructose,,0.7143,0.2857,,308.15,8556.56,10.1016/j.tca.2012.04.030
2,Ⅲ,0,0,1,0,0,Choline chloride,D-fructose,,0.7143,0.2857,,318.15,4461.7,10.1016/j.tca.2012.04.030
2,Ⅲ,0,0,1,0,0,Choline chloride,D-fructose,,0.7143,0.2857,,328.15,1267.5,10.1016/j.tca.2012.04.030
2,Ⅲ,0,0,1,0,0,Choline chloride,D-fructose,,0.7143,0.2857,,338.15,615.4,10.1016/j.tca.2012.04.030
2,Ⅲ,0,0,1,0,0,Choline chloride,D-fructose,,0.7143,0.2857,,348.15,325.5,10.1016/j.tca.2012.04.030
2,Ⅲ,0,0,1,0,0,Choline chloride,D-fructose,,0.7143,0.2857,,358.15,182.6,10.1016/j.tca.2012.04.030
2,Ⅲ,0,0,1,0,0,Tetrabutylammonium chloride,L-glutamic acid,,0.8889,0.1111,,313.15,545,10.1016/j.jtice.2015.12.020
2,Ⅲ,0,0,1,0,0,Tetrabutylammonium chloride,L-glutamic acid,,0.8889,0.1111,,323.15,271,10.1016/j.jtice.2015.12.020
2,Ⅲ,0,0,1,0,0,Tetrabutylammonium chloride,L-glutamic acid,,0.8889,0.1111,,333.15,129,10.1016/j.jtice.2015.12.020
2,Ⅲ,0,0,1,0,0,Tetrabutylammonium chloride,L-glutamic acid,,0.8889,0.1111,,343.15,75,10.1016/j.jtice.2015.12.020
2,Ⅲ,0,0,1,0,0,Tetrabutylammonium chloride,L-glutamic acid,,0.8889,0.1111,,353.15,44,10.1016/j.jtice.2015.12.020
2,Ⅲ,0,0,1,0,0,Tetrabutylammonium chloride,L-glutamic acid,,0.9,0.1,,313.15,576,10.1016/j.jtice.2015.12.020
2,Ⅲ,0,0,1,0,0,Tetrabutylammonium chloride,L-glutamic acid,,0.9,0.1,,323.15,358,10.1016/j.jtice.2015.12.020
2,Ⅲ,0,0,1,0,0,Tetrabutylammonium chloride,L-glutamic acid,,0.9,0.1,,333.15,157,10.1016/j.jtice.2015.12.020
2,Ⅲ,0,0,1,0,0,Tetrabutylammonium chloride,L-glutamic acid,,0.9,0.1,,343.15,86.1,10.1016/j.jtice.2015.12.020
2,Ⅲ,0,0,1,0,0,Tetrabutylammonium chloride,L-glutamic acid,,0.9,0.1,,353.15,55,10.1016/j.jtice.2015.12.020
2,Ⅲ,0,0,1,0,0,Tetrabutylammonium chloride,L-glutamic acid,,0.9091,0.0909,,313.15,402,10.1016/j.jtice.2015.12.020
2,Ⅲ,0,0,1,0,0,Tetrabutylammonium chloride,L-glutamic acid,,0.9091,0.0909,,323.15,208,10.1016/j.jtice.2015.12.020
2,Ⅲ,0,0,1,0,0,Tetrabutylammonium chloride,L-glutamic acid,,0.9091,0.0909,,333.15,115,10.1016/j.jtice.2015.12.020
2,Ⅲ,0,0,1,0,0,Tetrabutylammonium chloride,L-glutamic acid,,0.9091,0.0909,,343.15,62,10.1016/j.jtice.2015.12.020
2,Ⅲ,0,0,1,0,0,Tetrabutylammonium chloride,L-glutamic acid,,0.9091,0.0909,,353.15,38,10.1016/j.jtice.2015.12.020
2,Ⅲ,0,0,1,0,0,Tetrabutylammonium chloride,L-aspartic acid,,0.9,0.1,,313.15,2500,10.1016/j.jtice.2015.12.020
2,Ⅲ,0,0,1,0,0,Tetrabutylammonium chloride,L-aspartic acid,,0.9,0.1,,323.15,1100,10.1016/j.jtice.2015.12.020
2,Ⅲ,0,0,1,0,0,Tetrabutylammonium chloride,L-aspartic acid,,0.9,0.1,,333.15,619,10.1016/j.jtice.2015.12.020
2,Ⅲ,0,0,1,0,0,Tetrabutylammonium chloride,L-aspartic acid,,0.9,0.1,,343.15,321,10.1016/j.jtice.2015.12.020
2,Ⅲ,0,0,1,0,0,Tetrabutylammonium chloride,L-aspartic acid,,0.9,0.1,,353.15,196,10.1016/j.jtice.2015.12.020
2,Ⅲ,0,0,1,0,0,Tetrabutylammonium chloride,L-aspartic acid,,0.9091,0.0909,,313.15,1200,10.1016/j.jtice.2015.12.020
2,Ⅲ,0,0,1,0,0,Tetrabutylammonium chloride,L-aspartic acid,,0.9091,0.0909,,323.15,675,10.1016/j.jtice.2015.12.020
2,Ⅲ,0,0,1,0,0,Tetrabutylammonium chloride,L-aspartic acid,,0.9091,0.0909,,333.15,406,10.1016/j.jtice.2015.12.020
2,Ⅲ,0,0,1,0,0,Tetrabutylammonium chloride,L-aspartic acid,,0.9091,0.0909,,343.15,205,10.1016/j.jtice.2015.12.020
2,Ⅲ,0,0,1,0,0,Tetrabutylammonium chloride,L-aspartic acid,,0.9091,0.0909,,353.15,114,10.1016/j.jtice.2015.12.020
2,Ⅲ,0,0,1,0,0,Tetrabutylammonium chloride,L-aspartic acid,,0.9167,0.0833,,313.15,1580,10.1016/j.jtice.2015.12.020
2,Ⅲ,0,0,1,0,0,Tetrabutylammonium chloride,L-aspartic acid,,0.9167,0.0833,,323.15,822,10.1016/j.jtice.2015.12.020
2,Ⅲ,0,0,1,0,0,Tetrabutylammonium chloride,L-aspartic acid,,0.9167,0.0833,,333.15,455,10.1016/j.jtice.2015.12.020
2,Ⅲ,0,0,1,0,0,Tetrabutylammonium chloride,L-aspartic acid,,0.9167,0.0833,,343.15,262,10.1016/j.jtice.2015.12.020
2,Ⅲ,0,0,1,0,0,Tetrabutylammonium chloride,L-aspartic acid,,0.9167,0.0833,,353.15,161,10.1016/j.jtice.2015.12.020
2,Ⅲ,0,0,1,0,0,Tetrabutylammonium chloride,L-arginine,,0.8571,0.1429,,303.15,16100,10.1016/j.jtice.2015.12.020
2,Ⅲ,0,0,1,0,0,Tetrabutylammonium chloride,L-arginine,,0.8571,0.1429,,313.15,7450,10.1016/j.jtice.2015.12.020
2,Ⅲ,0,0,1,0,0,Tetrabutylammonium chloride,L-arginine,,0.8571,0.1429,,323.15,3280,10.1016/j.jtice.2015.12.020
2,Ⅲ,0,0,1,0,0,Tetrabutylammonium chloride,L-arginine,,0.8571,0.1429,,333.15,1480,10.1016/j.jtice.2015.12.020
2,Ⅲ,0,0,1,0,0,Tetrabutylammonium chloride,L-arginine,,0.8571,0.1429,,343.15,869,10.1016/j.jtice.2015.12.020
2,Ⅲ,0,0,1,0,0,Tetrabutylammonium chloride,L-arginine,,0.8571,0.1429,,353.15,431,10.1016/j.jtice.2015.12.020
2,Ⅲ,0,0,1,0,0,Tetrabutylammonium chloride,L-arginine,,0.875,0.125,,303.15,10500,10.1016/j.jtice.2015.12.020
2,Ⅲ,0,0,1,0,0,Tetrabutylammonium chloride,L-arginine,,0.875,0.125,,313.15,3480,10.1016/j.jtice.2015.12.020
2,Ⅲ,0,0,1,0,0,Tetrabutylammonium chloride,L-arginine,,0.875,0.125,,323.15,1580,10.1016/j.jtice.2015.12.020
2,Ⅲ,0,0,1,0,0,Tetrabutylammonium chloride,L-arginine,,0.875,0.125,,333.15,730,10.1016/j.jtice.2015.12.020
2,Ⅲ,0,0,1,0,0,Tetrabutylammonium chloride,L-arginine,,0.875,0.125,,343.15,378,10.1016/j.jtice.2015.12.020
2,Ⅲ,0,0,1,0,0,Tetrabutylammonium chloride,L-arginine,,0.875,0.125,,353.15,220,10.1016/j.jtice.2015.12.020
2,Ⅲ,0,0,1,0,0,Tetrabutylammonium chloride,L-arginine,,0.8889,0.1111,,303.15,14600,10.1016/j.jtice.2015.12.020
2,Ⅲ,0,0,1,0,0,Tetrabutylammonium chloride,L-arginine,,0.8889,0.1111,,313.15,6400,10.1016/j.jtice.2015.12.020
2,Ⅲ,0,0,1,0,0,Tetrabutylammonium chloride,L-arginine,,0.8889,0.1111,,323.15,2730,10.1016/j.jtice.2015.12.020
2,Ⅲ,0,0,1,0,0,Tetrabutylammonium chloride,L-arginine,,0.8889,0.1111,,333.15,1060,10.1016/j.jtice.2015.12.020
2,Ⅲ,0,0,1,0,0,Tetrabutylammonium chloride,L-arginine,,0.8889,0.1111,,343.15,522,10.1016/j.jtice.2015.12.020
2,Ⅲ,0,0,1,0,0,Tetrabutylammonium chloride,L-arginine,,0.8889,0.1111,,353.15,301,10.1016/j.jtice.2015.12.020
2,Ⅳ,0,0,0,1,0,Lithium bis(trifluoromethanesulphonyl)imide,N-Methylacetamide,,0.2,0.8,,298.15,80.55,10.1039/D0CP01431A
2,Ⅳ,0,0,0,1,0,Lithium bis(trifluoromethanesulphonyl)imide,Ethylene glycol,,0.333,0.667,,298.15,372.35,10.1039/D0CP01431A
2,Ⅳ,0,0,0,1,0,Zinc chloride,acetamide,,0.2,0.8,,298.2,350,10.1016/j.cclet.2013.09.004
2,Ⅳ,0,0,0,1,0,Potassium thiocyanate,Acetamide,,0.25,0.75,,313.15,44.48,10.1039/C2RA22990K
2,Ⅳ,0,0,0,1,0,Potassium thiocyanate,Caprolactam,,0.25,0.75,,313.15,1081.84,10.1039/C2RA22990K
2,Ⅳ,0,0,0,1,0,Potassium thiocyanate,Glycerol,,0.4,0.6,,313.15,211.25,10.1016/j.cej.2018.10.077
2,Ⅳ,0,0,0,1,0,AlCl3,Urea,,0.545,0.455,,333,23.9292,10.1016/j.molliq.2017.09.091
2,Ⅳ,0,0,0,1,0,AlCl3,Urea,,0.545,0.455,,343,18.2842,10.1016/j.molliq.2017.09.091
2,Ⅳ,0,0,0,1,0,AlCl3,Urea,,0.545,0.455,,353,14.2663,10.1016/j.molliq.2017.09.091
2,Ⅳ,0,0,0,1,0,AlCl3,Urea,,0.545,0.455,,363,11.4953,10.1016/j.molliq.2017.09.091
2,Ⅳ,0,0,0,1,0,AlCl3,Urea,,0.545,0.455,,373,9.529,10.1016/j.molliq.2017.09.091
2,Ⅳ,0,0,0,1,0,AlCl3,Urea,,0.565,0.435,,333,24.2543,10.1016/j.molliq.2017.09.091
2,Ⅳ,0,0,0,1,0,AlCl3,Urea,,0.565,0.435,,343,18.3444,10.1016/j.molliq.2017.09.091
2,Ⅳ,0,0,0,1,0,AlCl3,Urea,,0.565,0.435,,353,14.3724,10.1016/j.molliq.2017.09.091
2,Ⅳ,0,0,0,1,0,AlCl3,Urea,,0.565,0.435,,363,11.6215,10.1016/j.molliq.2017.09.091
2,Ⅳ,0,0,0,1,0,AlCl3,Urea,,0.565,0.435,,373,9.7437,10.1016/j.molliq.2017.09.091
2,Ⅳ,0,0,0,1,0,AlCl3,Urea,,0.583,0.417,,333,25.5722,10.1016/j.molliq.2017.09.091
2,Ⅳ,0,0,0,1,0,AlCl3,Urea,,0.583,0.417,,343,19.4937,10.1016/j.molliq.2017.09.091
