Repository: acid-design-lab/DESignSolvents

# DESignSolvents
1. DataAnalysis

2. MiningDescriptors

3. ML_MODELS

4. BEST_MODEL

File: VISCOSITY/Viscosity.csv (part 6 of 11)
Number of components,Type of DES,I,II,III,IV,V,Component#1,Component#2,Component#3,X#1 (molar fraction),X#2 (molar fraction),X#3 (molar fraction),"Temperature, K","Viscosity, cP",Reference (DOI)
2,Ⅳ,0,0,0,1,0,AlCl3,Urea,,0.583,0.417,,353,15.397,10.1016/j.molliq.2017.09.091
2,Ⅳ,0,0,0,1,0,AlCl3,Urea,,0.583,0.417,,363,12.3589,10.1016/j.molliq.2017.09.091
2,Ⅳ,0,0,0,1,0,AlCl3,Urea,,0.583,0.417,,373,10.2343,10.1016/j.molliq.2017.09.091
2,Ⅳ,0,0,0,1,0,AlCl3,Urea,,0.6,0.4,,333,26.8873,10.1016/j.molliq.2017.09.091
2,Ⅳ,0,0,0,1,0,AlCl3,Urea,,0.6,0.4,,343,20.2734,10.1016/j.molliq.2017.09.091
2,Ⅳ,0,0,0,1,0,AlCl3,Urea,,0.6,0.4,,353,15.7788,10.1016/j.molliq.2017.09.091
2,Ⅳ,0,0,0,1,0,AlCl3,Urea,,0.6,0.4,,363,12.772,10.1016/j.molliq.2017.09.091
2,Ⅳ,0,0,0,1,0,AlCl3,Urea,,0.6,0.4,,373,10.4479,10.1016/j.molliq.2017.09.091
2,Ⅳ,0,0,0,1,0,AlCl3,Acetamide,,0.5,0.5,,313,59.3205,10.1016/j.molliq.2017.09.091
2,Ⅳ,0,0,0,1,0,AlCl3,Acetamide,,0.5,0.5,,323,41.0108,10.1016/j.molliq.2017.09.091
2,Ⅳ,0,0,0,1,0,AlCl3,Acetamide,,0.5,0.5,,333,30.3189,10.1016/j.molliq.2017.09.091
2,Ⅳ,0,0,0,1,0,AlCl3,Acetamide,,0.5,0.5,,343,22.7058,10.1016/j.molliq.2017.09.091
2,Ⅳ,0,0,0,1,0,AlCl3,Acetamide,,0.5,0.5,,353,17.0995,10.1016/j.molliq.2017.09.091
2,Ⅳ,0,0,0,1,0,AlCl3,Acetamide,,0.5,0.5,,363,13.4282,10.1016/j.molliq.2017.09.091
2,Ⅳ,0,0,0,1,0,AlCl3,Acetamide,,0.5,0.5,,373,11.0966,10.1016/j.molliq.2017.09.091
2,Ⅳ,0,0,0,1,0,AlCl3,Acetamide,,0.524,0.476,,313,47.4661,10.1016/j.molliq.2017.09.091
2,Ⅳ,0,0,0,1,0,AlCl3,Acetamide,,0.524,0.476,,323,32.2366,10.1016/j.molliq.2017.09.091
2,Ⅳ,0,0,0,1,0,AlCl3,Acetamide,,0.524,0.476,,333,23.7268,10.1016/j.molliq.2017.09.091
2,Ⅳ,0,0,0,1,0,AlCl3,Acetamide,,0.524,0.476,,343,18.3259,10.1016/j.molliq.2017.09.091
2,Ⅳ,0,0,0,1,0,AlCl3,Acetamide,,0.524,0.476,,353,13.8659,10.1016/j.molliq.2017.09.091
2,Ⅳ,0,0,0,1,0,AlCl3,Acetamide,,0.524,0.476,,363,11.1603,10.1016/j.molliq.2017.09.091
2,Ⅳ,0,0,0,1,0,AlCl3,Acetamide,,0.524,0.476,,373,9.163,10.1016/j.molliq.2017.09.091
2,Ⅳ,0,0,0,1,0,AlCl3,Acetamide,,0.565,0.435,,313,44.4801,10.1016/j.molliq.2017.09.091
2,Ⅳ,0,0,0,1,0,AlCl3,Acetamide,,0.565,0.435,,323,30.8655,10.1016/j.molliq.2017.09.091
2,Ⅳ,0,0,0,1,0,AlCl3,Acetamide,,0.565,0.435,,333,23.0081,10.1016/j.molliq.2017.09.091
2,Ⅳ,0,0,0,1,0,AlCl3,Acetamide,,0.565,0.435,,343,17.5488,10.1016/j.molliq.2017.09.091
2,Ⅳ,0,0,0,1,0,AlCl3,Acetamide,,0.565,0.435,,353,13.5197,10.1016/j.molliq.2017.09.091
2,Ⅳ,0,0,0,1,0,AlCl3,Acetamide,,0.565,0.435,,363,10.912,10.1016/j.molliq.2017.09.091
2,Ⅳ,0,0,0,1,0,AlCl3,Acetamide,,0.565,0.435,,373,9.0292,10.1016/j.molliq.2017.09.091
2,Ⅳ,0,0,0,1,0,AlCl3,Acetamide,,0.6,0.4,,313,40.2265,10.1016/j.molliq.2017.09.091
2,Ⅳ,0,0,0,1,0,AlCl3,Acetamide,,0.6,0.4,,323,28.7046,10.1016/j.molliq.2017.09.091
2,Ⅳ,0,0,0,1,0,AlCl3,Acetamide,,0.6,0.4,,333,21.66,10.1016/j.molliq.2017.09.091
2,Ⅳ,0,0,0,1,0,AlCl3,Acetamide,,0.6,0.4,,343,16.504,10.1016/j.molliq.2017.09.091
2,Ⅳ,0,0,0,1,0,AlCl3,Acetamide,,0.6,0.4,,353,13.2154,10.1016/j.molliq.2017.09.091
2,Ⅳ,0,0,0,1,0,AlCl3,Acetamide,,0.6,0.4,,363,10.6874,10.1016/j.molliq.2017.09.091
2,Ⅳ,0,0,0,1,0,AlCl3,Acetamide,,0.6,0.4,,373,8.8311,10.1016/j.molliq.2017.09.091
2,Ⅳ,0,0,0,1,0,AlCl3,Propionamide,,0.5,0.5,,313,32.6485,10.1016/j.molliq.2017.09.091
2,Ⅳ,0,0,0,1,0,AlCl3,Propionamide,,0.5,0.5,,323,23.491,10.1016/j.molliq.2017.09.091
2,Ⅳ,0,0,0,1,0,AlCl3,Propionamide,,0.5,0.5,,333,18.0417,10.1016/j.molliq.2017.09.091
2,Ⅳ,0,0,0,1,0,AlCl3,Propionamide,,0.5,0.5,,343,13.9203,10.1016/j.molliq.2017.09.091
2,Ⅳ,0,0,0,1,0,AlCl3,Propionamide,,0.5,0.5,,353,11.1978,10.1016/j.molliq.2017.09.091
2,Ⅳ,0,0,0,1,0,AlCl3,Propionamide,,0.5,0.5,,363,8.9435,10.1016/j.molliq.2017.09.091
2,Ⅳ,0,0,0,1,0,AlCl3,Propionamide,,0.5,0.5,,373,7.4758,10.1016/j.molliq.2017.09.091
2,Ⅳ,0,0,0,1,0,AlCl3,Propionamide,,0.524,0.476,,313,25.3822,10.1016/j.molliq.2017.09.091
2,Ⅳ,0,0,0,1,0,AlCl3,Propionamide,,0.524,0.476,,323,19.1176,10.1016/j.molliq.2017.09.091
2,Ⅳ,0,0,0,1,0,AlCl3,Propionamide,,0.524,0.476,,333,14.3743,10.1016/j.molliq.2017.09.091
2,Ⅳ,0,0,0,1,0,AlCl3,Propionamide,,0.524,0.476,,343,10.7518,10.1016/j.molliq.2017.09.091
2,Ⅳ,0,0,0,1,0,AlCl3,Propionamide,,0.524,0.476,,353,9.1435,10.1016/j.molliq.2017.09.091
2,Ⅳ,0,0,0,1,0,AlCl3,Propionamide,,0.524,0.476,,363,7.5063,10.1016/j.molliq.2017.09.091
2,Ⅳ,0,0,0,1,0,AlCl3,Propionamide,,0.524,0.476,,373,6.2734,10.1016/j.molliq.2017.09.091
2,Ⅳ,0,0,0,1,0,AlCl3,Propionamide,,0.565,0.435,,313,23.9519,10.1016/j.molliq.2017.09.091
2,Ⅳ,0,0,0,1,0,AlCl3,Propionamide,,0.565,0.435,,323,17.9339,10.1016/j.molliq.2017.09.091
2,Ⅳ,0,0,0,1,0,AlCl3,Propionamide,,0.565,0.435,,333,13.6828,10.1016/j.molliq.2017.09.091
2,Ⅳ,0,0,0,1,0,AlCl3,Propionamide,,0.565,0.435,,343,10.7232,10.1016/j.molliq.2017.09.091
2,Ⅳ,0,0,0,1,0,AlCl3,Propionamide,,0.565,0.435,,353,8.3767,10.1016/j.molliq.2017.09.091
2,Ⅳ,0,0,0,1,0,AlCl3,Propionamide,,0.565,0.435,,363,7.4755,10.1016/j.molliq.2017.09.091
2,Ⅳ,0,0,0,1,0,AlCl3,Propionamide,,0.565,0.435,,373,6.0866,10.1016/j.molliq.2017.09.091
2,Ⅳ,0,0,0,1,0,AlCl3,Propionamide,,0.6,0.4,,313,24.6467,10.1016/j.molliq.2017.09.091
2,Ⅳ,0,0,0,1,0,AlCl3,Propionamide,,0.6,0.4,,323,18.3158,10.1016/j.molliq.2017.09.091
2,Ⅳ,0,0,0,1,0,AlCl3,Propionamide,,0.6,0.4,,333,13.7973,10.1016/j.molliq.2017.09.091
2,Ⅳ,0,0,0,1,0,AlCl3,Propionamide,,0.6,0.4,,343,10.7362,10.1016/j.molliq.2017.09.091
2,Ⅳ,0,0,0,1,0,AlCl3,Propionamide,,0.6,0.4,,353,8.6581,10.1016/j.molliq.2017.09.091
2,Ⅳ,0,0,0,1,0,AlCl3,Propionamide,,0.6,0.4,,363,7.4856,10.1016/j.molliq.2017.09.091
2,Ⅳ,0,0,0,1,0,AlCl3,Propionamide,,0.6,0.4,,373,6.1687,10.1016/j.molliq.2017.09.091
2,Ⅳ,0,0,0,1,0,AlCl3,Propionamide,,0.63,0.37,,313,25.3233,10.1016/j.molliq.2017.09.091
2,Ⅳ,0,0,0,1,0,AlCl3,Propionamide,,0.63,0.37,,323,18.6997,10.1016/j.molliq.2017.09.091
2,Ⅳ,0,0,0,1,0,AlCl3,Propionamide,,0.63,0.37,,333,13.8283,10.1016/j.molliq.2017.09.091
2,Ⅳ,0,0,0,1,0,AlCl3,Propionamide,,0.63,0.37,,343,11.7484,10.1016/j.molliq.2017.09.091
2,Ⅳ,0,0,0,1,0,AlCl3,Propionamide,,0.63,0.37,,353,9.0949,10.1016/j.molliq.2017.09.091
2,Ⅳ,0,0,0,1,0,AlCl3,Propionamide,,0.63,0.37,,363,7.4963,10.1016/j.molliq.2017.09.091
2,Ⅳ,0,0,0,1,0,AlCl3,Propionamide,,0.63,0.37,,373,6.028,10.1016/j.molliq.2017.09.091
2,Ⅳ,0,0,0,1,0,AlCl3,Butyramide,,0.5,0.5,,313,28.4107,10.1016/j.molliq.2017.09.091
2,Ⅳ,0,0,0,1,0,AlCl3,Butyramide,,0.5,0.5,,323,20.4192,10.1016/j.molliq.2017.09.091
2,Ⅳ,0,0,0,1,0,AlCl3,Butyramide,,0.5,0.5,,333,15.2333,10.1016/j.molliq.2017.09.091
2,Ⅳ,0,0,0,1,0,AlCl3,Butyramide,,0.5,0.5,,343,12.0417,10.1016/j.molliq.2017.09.091
2,Ⅳ,0,0,0,1,0,AlCl3,Butyramide,,0.5,0.5,,353,9.7634,10.1016/j.molliq.2017.09.091
2,Ⅳ,0,0,0,1,0,AlCl3,Butyramide,,0.5,0.5,,363,7.9002,10.1016/j.molliq.2017.09.091
2,Ⅳ,0,0,0,1,0,AlCl3,Butyramide,,0.5,0.5,,373,6.6896,10.1016/j.molliq.2017.09.091
2,Ⅳ,0,0,0,1,0,AlCl3,Butyramide,,0.524,0.476,,313,23.8786,10.1016/j.molliq.2017.09.091
2,Ⅳ,0,0,0,1,0,AlCl3,Butyramide,,0.524,0.476,,323,17.6863,10.1016/j.molliq.2017.09.091
2,Ⅳ,0,0,0,1,0,AlCl3,Butyramide,,0.524,0.476,,333,13.623,10.1016/j.molliq.2017.09.091
2,Ⅳ,0,0,0,1,0,AlCl3,Butyramide,,0.524,0.476,,343,10.8506,10.1016/j.molliq.2017.09.091
2,Ⅳ,0,0,0,1,0,AlCl3,Butyramide,,0.524,0.476,,353,8.7889,10.1016/j.molliq.2017.09.091
2,Ⅳ,0,0,0,1,0,AlCl3,Butyramide,,0.524,0.476,,363,6.9619,10.1016/j.molliq.2017.09.091
2,Ⅳ,0,0,0,1,0,AlCl3,Butyramide,,0.524,0.476,,373,5.796,10.1016/j.molliq.2017.09.091
2,Ⅳ,0,0,0,1,0,AlCl3,Butyramide,,0.565,0.435,,313,23.1836,10.1016/j.molliq.2017.09.091
2,Ⅳ,0,0,0,1,0,AlCl3,Butyramide,,0.565,0.435,,323,17.6196,10.1016/j.molliq.2017.09.091
2,Ⅳ,0,0,0,1,0,AlCl3,Butyramide,,0.565,0.435,,333,13.4716,10.1016/j.molliq.2017.09.091
2,Ⅳ,0,0,0,1,0,AlCl3,Butyramide,,0.565,0.435,,343,10.6334,10.1016/j.molliq.2017.09.091
2,Ⅳ,0,0,0,1,0,AlCl3,Butyramide,,0.565,0.435,,353,8.5881,10.1016/j.molliq.2017.09.091
2,Ⅳ,0,0,0,1,0,AlCl3,Butyramide,,0.565,0.435,,363,6.9224,10.1016/j.molliq.2017.09.091
2,Ⅳ,0,0,0,1,0,AlCl3,Butyramide,,0.565,0.435,,373,5.7207,10.1016/j.molliq.2017.09.091
2,Ⅳ,0,0,0,1,0,AlCl3,Butyramide,,0.6,0.4,,313,24.7528,10.1016/j.molliq.2017.09.091
2,Ⅳ,0,0,0,1,0,AlCl3,Butyramide,,0.6,0.4,,323,17.7219,10.1016/j.molliq.2017.09.091
2,Ⅳ,0,0,0,1,0,AlCl3,Butyramide,,0.6,0.4,,333,13.4783,10.1016/j.molliq.2017.09.091
2,Ⅳ,0,0,0,1,0,AlCl3,Butyramide,,0.6,0.4,,343,10.6808,10.1016/j.molliq.2017.09.091
2,Ⅳ,0,0,0,1,0,AlCl3,Butyramide,,0.6,0.4,,353,8.5941,10.1016/j.molliq.2017.09.091
2,Ⅳ,0,0,0,1,0,AlCl3,Butyramide,,0.6,0.4,,363,7.0536,10.1016/j.molliq.2017.09.091
2,Ⅳ,0,0,0,1,0,AlCl3,Butyramide,,0.6,0.4,,373,5.9794,10.1016/j.molliq.2017.09.091
2,Ⅳ,0,0,0,1,0,AlCl3,Butyramide,,0.63,0.37,,313,27.3075,10.1016/j.molliq.2017.09.091
2,Ⅳ,0,0,0,1,0,AlCl3,Butyramide,,0.63,0.37,,323,19.8473,10.1016/j.molliq.2017.09.091
2,Ⅳ,0,0,0,1,0,AlCl3,Butyramide,,0.63,0.37,,333,15.1459,10.1016/j.molliq.2017.09.091
2,Ⅳ,0,0,0,1,0,AlCl3,Butyramide,,0.63,0.37,,343,11.859,10.1016/j.molliq.2017.09.091
2,Ⅳ,0,0,0,1,0,AlCl3,Butyramide,,0.63,0.37,,353,9.0184,10.1016/j.molliq.2017.09.091
2,Ⅳ,0,0,0,1,0,AlCl3,Butyramide,,0.63,0.37,,363,7.251,10.1016/j.molliq.2017.09.091
2,Ⅳ,0,0,0,1,0,AlCl3,Butyramide,,0.63,0.37,,373,6.3981,10.1016/j.molliq.2017.09.091
2,Ⅴ,0,0,0,0,1,Ethylamine hydrochloride,urea,,0.667,0.333,0,313.2,97.8,10.1021/acs.jced.9b00246
2,Ⅴ,0,0,0,0,1,Ethylamine hydrochloride,urea,,0.667,0.333,0,323.2,69.6,10.1021/acs.jced.9b00247
2,Ⅴ,0,0,0,0,1,Ethylamine hydrochloride,urea,,0.667,0.333,0,333.2,50.8,10.1021/acs.jced.9b00248
2,Ⅴ,0,0,0,0,1,Ethylamine hydrochloride,urea,,0.667,0.333,0,343.2,40.9,10.1021/acs.jced.9b00249
2,Ⅴ,0,0,0,0,1,Ethylamine hydrochloride,urea,,0.667,0.333,0,353.2,34.8,10.1021/acs.jced.9b00250
2,Ⅴ,0,0,0,0,1,Ethylamine hydrochloride,urea,,0.5,0.5,0,313.2,197.7,10.1021/acs.jced.9b00251
2,Ⅴ,0,0,0,0,1,Ethylamine hydrochloride,urea,,0.5,0.5,0,323.2,110.1,10.1021/acs.jced.9b00252
2,Ⅴ,0,0,0,0,1,Ethylamine hydrochloride,urea,,0.5,0.5,0,333.2,68.3,10.1021/acs.jced.9b00253
2,Ⅴ,0,0,0,0,1,Ethylamine hydrochloride,urea,,0.5,0.5,0,343.2,47.6,10.1021/acs.jced.9b00254
2,Ⅴ,0,0,0,0,1,Ethylamine hydrochloride,urea,,0.5,0.5,0,353.2,34.8,10.1021/acs.jced.9b00255
2,Ⅴ,0,0,0,0,1,Ethylamine hydrochloride,urea,,0.333,0.667,0,313.2,105.5,10.1021/acs.jced.9b00256
2,Ⅴ,0,0,0,0,1,Ethylamine hydrochloride,urea,,0.333,0.667,0,323.2,67.5,10.1021/acs.jced.9b00257
2,Ⅴ,0,0,0,0,1,Ethylamine hydrochloride,urea,,0.333,0.667,0,333.2,49.2,10.1021/acs.jced.9b00258
2,Ⅴ,0,0,0,0,1,Ethylamine hydrochloride,urea,,0.333,0.667,0,343.2,37.5,10.1021/acs.jced.9b00259
2,Ⅴ,0,0,0,0,1,Ethylamine hydrochloride,urea,,0.333,0.667,0,353.2,28.7,10.1021/acs.jced.9b00260
2,Ⅴ,0,0,0,0,1,Betaine,Levulinic acid,,0.125,0.875,,298.15,117.7,10.1021/acs.jced.0c00579
2,Ⅴ,0,0,0,0,1,decanoic acid,n-octyl alcohol,,0.333,0.667,,298.15,18.8,10.1016/j.foodchem.2019.125752
2,Ⅴ,0,0,0,0,1,Citric acid,Propylene glycol,,0.5,0.5,,298,2188,10.1016/j.molliq.2020.113761
2,Ⅴ,0,0,0,0,1,Citric acid,Propylene glycol,,0.5,0.5,,323,571,10.1016/j.molliq.2020.113761
2,Ⅴ,0,0,0,0,1,Citric acid,Propylene glycol,,0.5,0.5,,353,88,10.1016/j.molliq.2020.113761
2,Ⅴ,0,0,0,0,1,Betaine,Citric acid,,0.75,0.25,,298,36922,10.1016/j.molliq.2020.113761
2,Ⅴ,0,0,0,0,1,Betaine,Citric acid,,0.75,0.25,,323,2775,10.1016/j.molliq.2020.113761
2,Ⅴ,0,0,0,0,1,Betaine,Citric acid,,0.75,0.25,,353,471,10.1016/j.molliq.2020.113761
2,Ⅴ,0,0,0,0,1,Lactic Acid,D-Glucose,,0.833,0.167,,293,335,10.1016/j.fluid.2019.01.025
2,Ⅴ,0,0,0,0,1,Lactic Acid,D-Glucose,,0.833,0.167,,303,161,10.1016/j.fluid.2019.01.025
2,Ⅴ,0,0,0,0,1,Lactic Acid,D-Glucose,,0.833,0.167,,313,79,10.1016/j.fluid.2019.01.025
2,Ⅴ,0,0,0,0,1,Lactic Acid,D-Glucose,,0.833,0.167,,323,34,10.1016/j.fluid.2019.01.025
2,Ⅴ,0,0,0,0,1,Lactic Acid,D-Glucose,,0.833,0.167,,333,18,10.1016/j.fluid.2019.01.025
2,Ⅴ,0,0,0,0,1,Lactic Acid,D-Glucose,,0.833,0.167,,343,16,10.1016/j.fluid.2019.01.025
2,Ⅴ,0,0,0,0,1,Lactic Acid,D-Glucose,,0.833,0.167,,353,13,10.1016/j.fluid.2019.01.025
2,Ⅴ,0,0,0,0,1,Betaine,Hexafluoroisopropanol,,0.25,0.75,,298.15,46,10.1016/j.foodchem.2018.09.048
2,Ⅴ,0,0,0,0,1,Betaine,Hexafluoroisopropanol,,0.286,0.714,,298.15,55,10.1016/j.foodchem.2018.09.048
2,Ⅴ,0,0,0,0,1,Betaine,Hexafluoroisopropanol,,0.333,0.667,,298.15,76,10.1016/j.foodchem.2018.09.048
2,Ⅴ,0,0,0,0,1,L-carnitine,Hexafluoroisopropanol,,0.25,0.75,,298.15,149,10.1016/j.foodchem.2018.09.048
2,Ⅴ,0,0,0,0,1,L-carnitine,Hexafluoroisopropanol,,0.286,0.714,,298.15,194,10.1016/j.foodchem.2018.09.048
2,Ⅴ,0,0,0,0,1,L-carnitine,Hexafluoroisopropanol,,0.333,0.667,,298.15,698,10.1016/j.foodchem.2018.09.048
2,Ⅴ,0,0,0,0,1,Betaine,DL-Lactic acid,,0.167,0.833,,293.15,386.6,10.1016/j.jct.2018.12.017
2,Ⅴ,0,0,0,0,1,Betaine,DL-Lactic acid,,0.167,0.833,,298.15,245.3,10.1016/j.jct.2018.12.017
2,Ⅴ,0,0,0,0,1,Betaine,DL-Lactic acid,,0.167,0.833,,303.15,167.7,10.1016/j.jct.2018.12.017
2,Ⅴ,0,0,0,0,1,Betaine,DL-Lactic acid,,0.167,0.833,,308.15,120.4,10.1016/j.jct.2018.12.017
2,Ⅴ,0,0,0,0,1,Betaine,DL-Lactic acid,,0.167,0.833,,313.15,86.1,10.1016/j.jct.2018.12.017
2,Ⅴ,0,0,0,0,1,Betaine,DL-Lactic acid,,0.167,0.833,,318.15,65.5,10.1016/j.jct.2018.12.017
2,Ⅴ,0,0,0,0,1,Betaine,DL-Lactic acid,,0.167,0.833,,323.15,50.6,10.1016/j.jct.2018.12.017
2,Ⅴ,0,0,0,0,1,Betaine,DL-Lactic acid,,0.167,0.833,,328.15,39.6,10.1016/j.jct.2018.12.017
2,Ⅴ,0,0,0,0,1,Betaine,DL-Lactic acid,,0.167,0.833,,333.15,31.1,10.1016/j.jct.2018.12.017
2,Ⅴ,0,0,0,0,1,Betaine,DL-Lactic acid,,0.167,0.833,,338.15,25.1,10.1016/j.jct.2018.12.017
2,Ⅴ,0,0,0,0,1,Betaine,DL-Lactic acid,,0.167,0.833,,343.15,20.6,10.1016/j.jct.2018.12.017
2,Ⅴ,0,0,0,0,1,Betaine,DL-Lactic acid,,0.333,0.667,,298.15,1266,10.1016/j.jct.2018.12.017
2,Ⅴ,0,0,0,0,1,Betaine,DL-Lactic acid,,0.333,0.667,,303.15,818.6,10.1016/j.jct.2018.12.017
2,Ⅴ,0,0,0,0,1,Betaine,DL-Lactic acid,,0.333,0.667,,308.15,544.6,10.1016/j.jct.2018.12.017
2,Ⅴ,0,0,0,0,1,Betaine,DL-Lactic acid,,0.333,0.667,,313.15,374.6,10.1016/j.jct.2018.12.017
2,Ⅴ,0,0,0,0,1,Betaine,DL-Lactic acid,,0.333,0.667,,318.15,260.5,10.1016/j.jct.2018.12.017
2,Ⅴ,0,0,0,0,1,Betaine,DL-Lactic acid,,0.333,0.667,,323.15,190.2,10.1016/j.jct.2018.12.017
2,Ⅴ,0,0,0,0,1,Betaine,DL-Lactic acid,,0.333,0.667,,328.15,141.6,10.1016/j.jct.2018.12.017
2,Ⅴ,0,0,0,0,1,Betaine,DL-Lactic acid,,0.333,0.667,,333.15,107.5,10.1016/j.jct.2018.12.017
2,Ⅴ,0,0,0,0,1,Betaine,DL-Lactic acid,,0.333,0.667,,338.15,83.7,10.1016/j.jct.2018.12.017
2,Ⅴ,0,0,0,0,1,Betaine,DL-Lactic acid,,0.333,0.667,,343.15,65.9,10.1016/j.jct.2018.12.017
2,Ⅴ,0,0,0,0,1,Betaine,Levulinic acid,,0.333,0.667,,298.15,1342,10.1016/j.jct.2018.12.017
2,Ⅴ,0,0,0,0,1,Betaine,Levulinic acid,,0.333,0.667,,303.15,857.3,10.1016/j.jct.2018.12.017
2,Ⅴ,0,0,0,0,1,Betaine,Levulinic acid,,0.333,0.667,,308.15,572.3,10.1016/j.jct.2018.12.017
2,Ⅴ,0,0,0,0,1,Betaine,Levulinic acid,,0.333,0.667,,313.15,393.6,10.1016/j.jct.2018.12.017
2,Ⅴ,0,0,0,0,1,Betaine,Levulinic acid,,0.333,0.667,,318.15,268.9,10.1016/j.jct.2018.12.017
2,Ⅴ,0,0,0,0,1,Betaine,Levulinic acid,,0.333,0.667,,323.15,194.2,10.1016/j.jct.2018.12.017
2,Ⅴ,0,0,0,0,1,Betaine,Levulinic acid,,0.333,0.667,,328.15,145.7,10.1016/j.jct.2018.12.017
2,Ⅴ,0,0,0,0,1,Betaine,Levulinic acid,,0.333,0.667,,333.15,111.1,10.1016/j.jct.2018.12.017
2,Ⅴ,0,0,0,0,1,Betaine,Levulinic acid,,0.333,0.667,,338.15,84.8,10.1016/j.jct.2018.12.017
2,Ⅴ,0,0,0,0,1,Betaine,Levulinic acid,,0.333,0.667,,343.15,67,10.1016/j.jct.2018.12.017
2,Ⅴ,0,0,0,0,1,"N,N-Dimethyldodecylamine N-oxide",Phenylacetic acid,,0.5,0.5,,296.8499765,230.0116,10.1016/j.molliq.2017.05.084
2,Ⅴ,0,0,0,0,1,"N,N-Dimethyldodecylamine N-oxide",Phenylacetic acid,,0.5,0.5,,298.1500386,217.20361,10.1016/j.molliq.2017.05.084
2,Ⅴ,0,0,0,0,1,"N,N-Dimethyldodecylamine N-oxide",Phenylacetic acid,,0.5,0.5,,301.8499781,172.27868,10.1016/j.molliq.2017.05.084
2,Ⅴ,0,0,0,0,1,"N,N-Dimethyldodecylamine N-oxide",Phenylacetic acid,,0.5,0.5,,306.5499611,127.7305,10.1016/j.molliq.2017.05.084
2,Ⅴ,0,0,0,0,1,"N,N-Dimethyldodecylamine N-oxide",Phenylacetic acid,,0.5,0.5,,307.8500216,125.84376,10.1016/j.molliq.2017.05.084
2,Ⅴ,0,0,0,0,1,"N,N-Dimethyldodecylamine N-oxide",Phenylacetic acid,,0.5,0.5,,311.5499673,98.5845,10.1016/j.molliq.2017.05.084
2,Ⅴ,0,0,0,0,1,"N,N-Dimethyldodecylamine N-oxide",Phenylacetic acid,,0.5,0.5,,313.2500381,93.50883,10.1016/j.molliq.2017.05.084
2,Ⅴ,0,0,0,0,1,"N,N-Dimethyldodecylamine N-oxide",Phenylacetic acid,,0.5,0.5,,315.6499896,79.31552,10.1016/j.molliq.2017.05.084
2,Ⅴ,0,0,0,0,1,"N,N-Dimethyldodecylamine N-oxide",Phenylacetic acid,,0.5,0.5,,318.1500466,73.83474,10.1016/j.molliq.2017.05.084
2,Ⅴ,0,0,0,0,1,"N,N-Dimethyldodecylamine N-oxide",Phenylacetic acid,,0.5,0.5,,320.3499759,61.39717,10.1016/j.molliq.2017.05.084
2,Ⅴ,0,0,0,0,1,"N,N-Dimethyldodecylamine N-oxide",Phenylacetic acid,,0.5,0.5,,322.1500034,53.9805,10.1016/j.molliq.2017.05.084
2,Ⅴ,0,0,0,0,1,"N,N-Dimethyldodecylamine N-oxide",Phenylacetic acid,,0.5,0.5,,325.1499592,48.85191,10.1016/j.molliq.2017.05.084
2,Ⅴ,0,0,0,0,1,"N,N-Dimethyldodecylamine N-oxide",Phenylacetic acid,,0.5,0.5,,330.3500521,39.90448,10.1016/j.molliq.2017.05.084
2,Ⅴ,0,0,0,0,1,"N,N-Dimethyldodecylamine N-oxide",Phenylacetic acid,,0.5,0.5,,335.5499765,31.53206,10.1016/j.molliq.2017.05.084
2,Ⅴ,0,0,0,0,1,"N,N-Dimethyldodecylamine N-oxide",Phenylacetic acid,,0.5,0.5,,340.4499864,26.14584,10.1016/j.molliq.2017.05.084
2,Ⅴ,0,0,0,0,1,"N,N-dimethyloctadecan-1-amine oxide",Phenylacetic acid,,0.5,0.5,,295.2500177,397.79532,10.1016/j.molliq.2017.05.084
2,Ⅴ,0,0,0,0,1,"N,N-dimethyloctadecan-1-amine oxide",Phenylacetic acid,,0.5,0.5,,297.84997,332.35586,10.1016/j.molliq.2017.05.084
2,Ⅴ,0,0,0,0,1,"N,N-dimethyloctadecan-1-amine oxide",Phenylacetic acid,,0.5,0.5,,299.4499703,332.35586,10.1016/j.molliq.2017.05.084
2,Ⅴ,0,0,0,0,1,"N,N-dimethyloctadecan-1-amine oxide",Phenylacetic acid,,0.5,0.5,,303.1500013,234.77809,10.1016/j.molliq.2017.05.084
2,Ⅴ,0,0,0,0,1,"N,N-dimethyloctadecan-1-amine oxide",Phenylacetic acid,,0.5,0.5,,308.2500031,172.11946,10.1016/j.molliq.2017.05.084
2,Ⅴ,0,0,0,0,1,"N,N-dimethyloctadecan-1-amine oxide",Phenylacetic acid,,0.5,0.5,,311.6499747,142.5415,10.1016/j.molliq.2017.05.084
2,Ⅴ,0,0,0,0,1,"N,N-dimethyloctadecan-1-amine oxide",Phenylacetic acid,,0.5,0.5,,315.8499839,114.9838,10.1016/j.molliq.2017.05.084
2,Ⅴ,0,0,0,0,1,"N,N-dimethyloctadecan-1-amine oxide",Phenylacetic acid,,0.5,0.5,,317.1500139,102.63708,10.1016/j.molliq.2017.05.084
2,Ⅴ,0,0,0,0,1,"N,N-dimethyloctadecan-1-amine oxide",Phenylacetic acid,,0.5,0.5,,320.950012,89.52668,10.1016/j.molliq.2017.05.084
2,Ⅴ,0,0,0,0,1,"N,N-dimethyloctadecan-1-amine oxide",Phenylacetic acid,,0.5,0.5,,325.549976,71.30708,10.1016/j.molliq.2017.05.084
2,Ⅴ,0,0,0,0,1,"N,N-dimethyloctadecan-1-amine oxide",Phenylacetic acid,,0.5,0.5,,328.1499855,60.76594,10.1016/j.molliq.2017.05.084
2,Ⅴ,0,0,0,0,1,"N,N-dimethyloctadecan-1-amine oxide",Phenylacetic acid,,0.5,0.5,,330.6499984,55.99836,10.1016/j.molliq.2017.05.084
2,Ⅴ,0,0,0,0,1,"N,N-dimethyloctadecan-1-amine oxide",Phenylacetic acid,,0.5,0.5,,335.6499896,45.34236,10.1016/j.molliq.2017.05.084
2,Ⅴ,0,0,0,0,1,"N,N-dimethyloctadecan-1-amine oxide",Phenylacetic acid,,0.5,0.5,,340.8499844,36.8383,10.1016/j.molliq.2017.05.084
2,Ⅴ,0,0,0,0,1,N-Dodecylmorpholine N-oxide,Phenylacetic acid,,0.5,0.5,,293.1499934,652.9751,10.1016/j.molliq.2017.05.084
2,Ⅴ,0,0,0,0,1,N-Dodecylmorpholine N-oxide,Phenylacetic acid,,0.5,0.5,,296.0499827,516.5645,10.1016/j.molliq.2017.05.084
2,Ⅴ,0,0,0,0,1,N-Dodecylmorpholine N-oxide,Phenylacetic acid,,0.5,0.5,,298.1500386,404.25855,10.1016/j.molliq.2017.05.084
2,Ⅴ,0,0,0,0,1,N-Dodecylmorpholine N-oxide,Phenylacetic acid,,0.5,0.5,,300.9500089,344.31541,10.1016/j.molliq.2017.05.084
2,Ⅴ,0,0,0,0,1,N-Dodecylmorpholine N-oxide,Phenylacetic acid,,0.5,0.5,,305.350038,250.344,10.1016/j.molliq.2017.05.084
2,Ⅴ,0,0,0,0,1,N-Dodecylmorpholine N-oxide,Phenylacetic acid,,0.5,0.5,,309.6499624,187.22925,10.1016/j.molliq.2017.05.084
2,Ⅴ,0,0,0,0,1,N-Dodecylmorpholine N-oxide,Phenylacetic acid,,0.5,0.5,,312.9499634,143.04378,10.1016/j.molliq.2017.05.084
2,Ⅴ,0,0,0,0,1,N-Dodecylmorpholine N-oxide,Phenylacetic acid,,0.5,0.5,,315.8499839,127.24152,10.1016/j.molliq.2017.05.084
2,Ⅴ,0,0,0,0,1,N-Dodecylmorpholine N-oxide,Phenylacetic acid,,0.5,0.5,,320.6500217,95.60271,10.1016/j.molliq.2017.05.084
2,Ⅴ,0,0,0,0,1,N-Dodecylmorpholine N-oxide,Phenylacetic acid,,0.5,0.5,,325.3500034,73.2195,10.1016/j.molliq.2017.05.084
2,Ⅴ,0,0,0,0,1,N-Dodecylmorpholine N-oxide,Phenylacetic acid,,0.5,0.5,,330.1500268,57.61515,10.1016/j.molliq.2017.05.084
2,Ⅴ,0,0,0,0,1,N-Dodecylmorpholine N-oxide,Phenylacetic acid,,0.5,0.5,,334.7499953,45.96614,10.1016/j.molliq.2017.05.084
2,Ⅴ,0,0,0,0,1,N-Dodecylmorpholine N-oxide,Phenylacetic acid,,0.5,0.5,,339.8499562,36.05206,10.1016/j.molliq.2017.05.084
2,Ⅴ,0,0,0,0,1,N-methylmorpholine-N-oxide,Phenylacetic acid,,0.5,0.5,,296.8499765,230.0116,10.1016/j.molliq.2017.05.084
2,Ⅴ,0,0,0,0,1,N-methylmorpholine-N-oxide,Phenylacetic acid,,0.5,0.5,,298.1500386,217.20361,10.1016/j.molliq.2017.05.084
2,Ⅴ,0,0,0,0,1,N-methylmorpholine-N-oxide,Phenylacetic acid,,0.5,0.5,,301.8499781,172.27868,10.1016/j.molliq.2017.05.084
2,Ⅴ,0,0,0,0,1,N-methylmorpholine-N-oxide,Phenylacetic acid,,0.5,0.5,,306.5499611,127.7305,10.1016/j.molliq.2017.05.084
2,Ⅴ,0,0,0,0,1,N-methylmorpholine-N-oxide,Phenylacetic acid,,0.5,0.5,,307.8500216,125.84376,10.1016/j.molliq.2017.05.084
2,Ⅴ,0,0,0,0,1,N-methylmorpholine-N-oxide,Phenylacetic acid,,0.5,0.5,,311.5499673,98.5845,10.1016/j.molliq.2017.05.084
2,Ⅴ,0,0,0,0,1,N-methylmorpholine-N-oxide,Phenylacetic acid,,0.5,0.5,,313.2500381,93.50883,10.1016/j.molliq.2017.05.084
2,Ⅴ,0,0,0,0,1,N-methylmorpholine-N-oxide,Phenylacetic acid,,0.5,0.5,,315.6499896,79.31552,10.1016/j.molliq.2017.05.084
2,Ⅴ,0,0,0,0,1,N-methylmorpholine-N-oxide,Phenylacetic acid,,0.5,0.5,,318.1500466,73.83474,10.1016/j.molliq.2017.05.084
2,Ⅴ,0,0,0,0,1,N-methylmorpholine-N-oxide,Phenylacetic acid,,0.5,0.5,,320.3499759,61.39717,10.1016/j.molliq.2017.05.084
2,Ⅴ,0,0,0,0,1,N-methylmorpholine-N-oxide,Phenylacetic acid,,0.5,0.5,,322.1500034,54.3685,10.1016/j.molliq.2017.05.084
2,Ⅴ,0,0,0,0,1,N-methylmorpholine-N-oxide,Phenylacetic acid,,0.5,0.5,,325.1499592,49.46973,10.1016/j.molliq.2017.05.084
2,Ⅴ,0,0,0,0,1,N-methylmorpholine-N-oxide,Phenylacetic acid,,0.5,0.5,,330.3500521,40.15704,10.1016/j.molliq.2017.05.084
2,Ⅴ,0,0,0,0,1,N-methylmorpholine-N-oxide,Phenylacetic acid,,0.5,0.5,,335.5499765,31.56057,10.1016/j.molliq.2017.05.084
2,Ⅴ,0,0,0,0,1,N-methylmorpholine-N-oxide,Phenylacetic acid,,0.5,0.5,,340.4499864,26.14584,10.1016/j.molliq.2017.05.084
2,Ⅴ,0,0,0,0,1,Betaine,Glycerol,,0.333,0.667,,298.15,2161.83,10.1016/j.molliq.2022.119392
2,Ⅴ,0,0,0,0,1,Betaine,"1,2-propanediol",,0.2,0.8,,298.15,119.97,10.1016/j.molliq.2022.119392
2,Ⅴ,0,0,0,0,1,Betaine,DL-Lactic acid,,0.333,0.667,,298.15,1181.7,10.1016/j.molliq.2022.119392
2,Ⅴ,0,0,0,0,1,Betaine,Levulinic acid,,0.333,0.667,,298.15,1370.33,10.1016/j.molliq.2022.119392
2,Ⅴ,0,0,0,0,1,Betaine,Citric acid,,0.5,0.5,,298.15,1467.67,10.1016/j.molliq.2022.119392
2,Ⅴ,0,0,0,0,1,Betaine,DL-Malic acid,,0.5,0.5,,298.15,461.17,10.1016/j.molliq.2022.119392
2,Ⅴ,0,0,0,0,1,Betaine,L-Tartaric acid,,0.5,0.5,,298.15,1435.33,10.1016/j.molliq.2022.119392
2,Ⅴ,0,0,0,0,1,Betaine,DL-Xylitol,,0.333,0.667,,298.15,304.83,10.1016/j.molliq.2022.119392
2,Ⅴ,0,0,0,0,1,Betaine,Sorbitol,,0.333,0.667,,298.15,574.17,10.1016/j.molliq.2022.119392
2,Ⅴ,0,0,0,0,1,Betaine,D-Glucose,,0.5,0.5,,298.15,857.23,10.1016/j.molliq.2022.119392
2,Ⅴ,0,0,0,0,1,Betaine,Sucrose,,0.5,0.5,,298.15,4772.27,10.1016/j.molliq.2022.119392
2,Ⅴ,0,0,0,0,1,L-proline,DL-Lactic acid,,0.5,0.5,,323.15,997.4,10.1016/j.jct.2018.12.017
2,Ⅴ,0,0,0,0,1,L-proline,DL-Lactic acid,,0.5,0.5,,328.15,675.1,10.1016/j.jct.2018.12.017
2,Ⅴ,0,0,0,0,1,L-proline,DL-Lactic acid,,0.5,0.5,,333.15,472.4,10.1016/j.jct.2018.12.017
2,Ⅴ,0,0,0,0,1,L-proline,DL-Lactic acid,,0.5,0.5,,338.15,338.9,10.1016/j.jct.2018.12.017
2,Ⅴ,0,0,0,0,1,L-proline,DL-Lactic acid,,0.5,0.5,,343.15,246.1,10.1016/j.jct.2018.12.017
2,Ⅴ,0,0,0,0,1,L-proline,Levulinic acid,,0.333,0.667,,303.15,955,10.1016/j.jct.2018.12.017
2,Ⅴ,0,0,0,0,1,L-proline,Levulinic acid,,0.333,0.667,,308.15,636.1,10.1016/j.jct.2018.12.017
2,Ⅴ,0,0,0,0,1,L-proline,Levulinic acid,,0.333,0.667,,313.15,432.5,10.1016/j.jct.2018.12.017
2,Ⅴ,0,0,0,0,1,L-proline,Levulinic acid,,0.333,0.667,,318.15,301,10.1016/j.jct.2018.12.017
2,Ⅴ,0,0,0,0,1,L-proline,Levulinic acid,,0.333,0.667,,323.15,219.6,10.1016/j.jct.2018.12.017
2,Ⅴ,0,0,0,0,1,L-proline,Levulinic acid,,0.333,0.667,,328.15,160.9,10.1016/j.jct.2018.12.017
2,Ⅴ,0,0,0,0,1,L-proline,Levulinic acid,,0.333,0.667,,333.15,124.3,10.1016/j.jct.2018.12.017
2,Ⅴ,0,0,0,0,1,L-proline,Levulinic acid,,0.333,0.667,,338.15,94.5,10.1016/j.jct.2018.12.017
2,Ⅴ,0,0,0,0,1,L-proline,Levulinic acid,,0.333,0.667,,343.15,73.4,10.1016/j.jct.2018.12.017
2,Ⅴ,0,0,0,0,1,Capric acid,Lauric acid,,0.667,0.333,,293.15,12.886,10.1021/acssuschemeng.7b04235
2,Ⅴ,0,0,0,0,1,Capric acid,Lauric acid,,0.667,0.333,,298.15,10.756,10.1021/acssuschemeng.7b04235
2,Ⅴ,0,0,0,0,1,Capric acid,Lauric acid,,0.667,0.333,,303.15,9.199,10.1021/acssuschemeng.7b04235
2,Ⅴ,0,0,0,0,1,Capric acid,Lauric acid,,0.667,0.333,,308.15,7.939,10.1021/acssuschemeng.7b04235
2,Ⅴ,0,0,0,0,1,Capric acid,Lauric acid,,0.667,0.333,,313.15,6.909,10.1021/acssuschemeng.7b04235
2,Ⅴ,0,0,0,0,1,Capric acid,Lauric acid,,0.667,0.333,,318.15,6.059,10.1021/acssuschemeng.7b04235
2,Ⅴ,0,0,0,0,1,Capric acid,Lauric acid,,0.667,0.333,,323.15,5.349,10.1021/acssuschemeng.7b04235
2,Ⅴ,0,0,0,0,1,Capric acid,Lauric acid,,0.667,0.333,,328.15,4.753,10.1021/acssuschemeng.7b04235
2,Ⅴ,0,0,0,0,1,Capric acid,Lauric acid,,0.667,0.333,,333.15,4.247,10.1021/acssuschemeng.7b04235
2,Ⅴ,0,0,0,0,1,Capric acid,Lauric acid,,0.667,0.333,,338.15,3.815,10.1021/acssuschemeng.7b04235
2,Ⅴ,0,0,0,0,1,Capric acid,Lauric acid,,0.667,0.333,,343.15,3.443,10.1021/acssuschemeng.7b04235
2,Ⅴ,0,0,0,0,1,Capric acid,Lauric acid,,0.667,0.333,,348.15,3.121,10.1021/acssuschemeng.7b04235
2,Ⅴ,0,0,0,0,1,Capric acid,Lauric acid,,0.667,0.333,,353.15,2.839,10.1021/acssuschemeng.7b04235
2,Ⅴ,0,0,0,0,1,Nonanoic acid,Lauric acid,,0.75,0.25,,293.15,10.115,10.1021/acssuschemeng.7b04235
2,Ⅴ,0,0,0,0,1,Nonanoic acid,Lauric acid,,0.75,0.25,,298.15,8.636,10.1021/acssuschemeng.7b04235
2,Ⅴ,0,0,0,0,1,Nonanoic acid,Lauric acid,,0.75,0.25,,303.15,7.443,10.1021/acssuschemeng.7b04235
2,Ⅴ,0,0,0,0,1,Nonanoic acid,Lauric acid,,0.75,0.25,,308.15,6.47,10.1021/acssuschemeng.7b04235
2,Ⅴ,0,0,0,0,1,Nonanoic acid,Lauric acid,,0.75,0.25,,313.15,5.669,10.1021/acssuschemeng.7b04235
2,Ⅴ,0,0,0,0,1,Nonanoic acid,Lauric acid,,0.75,0.25,,318.15,5.003,10.1021/acssuschemeng.7b04235
2,Ⅴ,0,0,0,0,1,Nonanoic acid,Lauric acid,,0.75,0.25,,323.15,4.444,10.1021/acssuschemeng.7b04235
2,Ⅴ,0,0,0,0,1,Nonanoic acid,Lauric acid,,0.75,0.25,,328.15,3.971,10.1021/acssuschemeng.7b04235
2,Ⅴ,0,0,0,0,1,Nonanoic acid,Lauric acid,,0.75,0.25,,333.15,3.567,10.1021/acssuschemeng.7b04235
2,Ⅴ,0,0,0,0,1,Nonanoic acid,Lauric acid,,0.75,0.25,,338.15,3.221,10.1021/acssuschemeng.7b04235
2,Ⅴ,0,0,0,0,1,Nonanoic acid,Lauric acid,,0.75,0.25,,343.15,2.921,10.1021/acssuschemeng.7b04235
2,Ⅴ,0,0,0,0,1,Nonanoic acid,Lauric acid,,0.75,0.25,,348.15,2.66,10.1021/acssuschemeng.7b04235
2,Ⅴ,0,0,0,0,1,Nonanoic acid,Lauric acid,,0.75,0.25,,353.15,2.432,10.1021/acssuschemeng.7b04235
2,Ⅴ,0,0,0,0,1,Octanoic acid,Lauric acid,,0.75,0.25,,293.15,8.223,10.1021/acssuschemeng.7b04235
2,Ⅴ,0,0,0,0,1,Octanoic acid,Lauric acid,,0.75,0.25,,298.15,7.085,10.1021/acssuschemeng.7b04235
2,Ⅴ,0,0,0,0,1,Octanoic acid,Lauric acid,,0.75,0.25,,303.15,6.158,10.1021/acssuschemeng.7b04235
2,Ⅴ,0,0,0,0,1,Octanoic acid,Lauric acid,,0.75,0.25,,308.15,5.394,10.1021/acssuschemeng.7b04235
2,Ⅴ,0,0,0,0,1,Octanoic acid,Lauric acid,,0.75,0.25,,313.15,4.759,10.1021/acssuschemeng.7b04235
2,Ⅴ,0,0,0,0,1,Octanoic acid,Lauric acid,,0.75,0.25,,318.15,4.227,10.1021/acssuschemeng.7b04235
2,Ⅴ,0,0,0,0,1,Octanoic acid,Lauric acid,,0.75,0.25,,323.15,3.777,10.1021/acssuschemeng.7b04235
2,Ⅴ,0,0,0,0,1,Octanoic acid,Lauric acid,,0.75,0.25,,328.15,3.393,10.1021/acssuschemeng.7b04235
2,Ⅴ,0,0,0,0,1,Octanoic acid,Lauric acid,,0.75,0.25,,333.15,3.063,10.1021/acssuschemeng.7b04235
2,Ⅴ,0,0,0,0,1,Octanoic acid,Lauric acid,,0.75,0.25,,338.15,2.779,10.1021/acssuschemeng.7b04235
2,Ⅴ,0,0,0,0,1,Octanoic acid,Lauric acid,,0.75,0.25,,343.15,2.531,10.1021/acssuschemeng.7b04235
2,Ⅴ,0,0,0,0,1,Octanoic acid,Lauric acid,,0.75,0.25,,348.15,2.314,10.1021/acssuschemeng.7b04235
2,Ⅴ,0,0,0,0,1,Octanoic acid,Lauric acid,,0.75,0.25,,353.15,2.124,10.1021/acssuschemeng.7b04235
2,Ⅴ,0,0,0,0,1,Capric acid,Atropine,,0.667,0.333,,298,5985,10.1021/acssuschemeng.8b03520
2,Ⅴ,0,0,0,0,1,Capric acid,Lidocaine,,0.667,0.333,,298,360.6,10.1021/acssuschemeng.8b03520
2,Ⅴ,0,0,0,0,1,Capric acid,Menthol,,0.333,0.667,,298,27.67,10.1021/acssuschemeng.8b03520
2,Ⅴ,0,0,0,0,1,Capric acid,Menthol,,0.5,0.5,,298,20.03,10.1021/acssuschemeng.8b03520
2,Ⅴ,0,0,0,0,1,Lauric acid,Atropine,,0.667,0.333,,298,5599.5,10.1021/acssuschemeng.8b03520
2,Ⅴ,0,0,0,0,1,Lauric acid,Lidocaine,,0.667,0.333,,298,370.55,10.1021/acssuschemeng.8b03520
2,Ⅴ,0,0,0,0,1,Menthol,1-Napthol,,0.667,0.333,,298,120.9,10.1021/acssuschemeng.8b03520
2,Ⅴ,0,0,0,0,1,Menthol,1-Tetradecanol,,0.667,0.333,,298,43.86,10.1021/acssuschemeng.8b03520
2,Ⅴ,0,0,0,0,1,Menthol,Lidocaine,,0.667,0.333,,298,68.05,10.1021/acssuschemeng.8b03520
2,Ⅴ,0,0,0,0,1,Thymol,"1,2-Decanediol",,0.667,0.333,,298,64.25,10.1021/acssuschemeng.8b03520
2,Ⅴ,0,0,0,0,1,Thymol,Atropine,,0.667,0.333,,298,86800,10.1021/acssuschemeng.8b03520
2,Ⅴ,0,0,0,0,1,Thymol,Coumarin,,0.5,0.5,,298,29.16,10.1021/acssuschemeng.8b03520
2,Ⅴ,0,0,0,0,1,Thymol,Coumarin,,0.667,0.333,,298,31.35,10.1021/acssuschemeng.8b03520
2,Ⅴ,0,0,0,0,1,Thymol,Lidocaine,,0.5,0.5,,298,177.15,10.1021/acssuschemeng.8b03520
2,Ⅴ,0,0,0,0,1,Thymol,Lidocaine,,0.667,0.333,,298,122.05,10.1021/acssuschemeng.8b03520
2,Ⅴ,0,0,0,0,1,Thymol,DL-Menthol,,0.333,0.667,,298,67.85,10.1021/acssuschemeng.8b03520
2,Ⅴ,0,0,0,0,1,Thymol,DL-Menthol,,0.5,0.5,,298,53.14,10.1021/acssuschemeng.8b03520
2,Ⅴ,0,0,0,0,1,Capric acid,Lauric acid,,0.333,0.667,,298.15,12.28,10.1016/j.seppur.2019.115703
2,Ⅴ,0,0,0,0,1,Capric acid,Lauric acid,,0.333,0.667,,303.15,10.57,10.1016/j.seppur.2019.115703
2,Ⅴ,0,0,0,0,1,Capric acid,Lauric acid,,0.333,0.667,,308.15,9.182,10.1016/j.seppur.2019.115703
2,Ⅴ,0,0,0,0,1,Capric acid,Lauric acid,,0.333,0.667,,313.15,7.972,10.1016/j.seppur.2019.115703
2,Ⅴ,0,0,0,0,1,Capric acid,Lauric acid,,0.333,0.667,,318.15,7.01,10.1016/j.seppur.2019.115703
2,Ⅴ,0,0,0,0,1,Capric acid,Lauric acid,,0.333,0.667,,323.15,6.114,10.1016/j.seppur.2019.115703
2,Ⅴ,0,0,0,0,1,Capric acid,Lauric acid,,0.333,0.667,,328.15,5.468,10.1016/j.seppur.2019.115703
2,Ⅴ,0,0,0,0,1,Capric acid,Lauric acid,,0.333,0.667,,333.15,4.932,10.1016/j.seppur.2019.115703
2,Ⅴ,0,0,0,0,1,Capric acid,Lauric acid,,0.333,0.667,,338.15,4.457,10.1016/j.seppur.2019.115703
2,Ⅴ,0,0,0,0,1,Capric acid,Lauric acid,,0.333,0.667,,343.15,4.057,10.1016/j.seppur.2019.115703
2,Ⅴ,0,0,0,0,1,DL-Menthol,Capric acid,,0.5,0.5,,293.15,20.49,10.1016/j.seppur.2019.115703
2,Ⅴ,0,0,0,0,1,DL-Menthol,Capric acid,,0.5,0.5,,298.15,15.98,10.1016/j.seppur.2019.115703
2,Ⅴ,0,0,0,0,1,DL-Menthol,Capric acid,,0.5,0.5,,303.15,12.75,10.1016/j.seppur.2019.115703
2,Ⅴ,0,0,0,0,1,DL-Menthol,Capric acid,,0.5,0.5,,308.15,10.34,10.1016/j.seppur.2019.115703
2,Ⅴ,0,0,0,0,1,DL-Menthol,Capric acid,,0.5,0.5,,313.15,8.503,10.1016/j.seppur.2019.115703
2,Ⅴ,0,0,0,0,1,DL-Menthol,Capric acid,,0.5,0.5,,318.15,7.087,10.1016/j.seppur.2019.115703
2,Ⅴ,0,0,0,0,1,DL-Menthol,Capric acid,,0.5,0.5,,323.15,5.972,10.1016/j.seppur.2019.115703
2,Ⅴ,0,0,0,0,1,DL-Menthol,Capric acid,,0.5,0.5,,328.15,5.089,10.1016/j.seppur.2019.115703
2,Ⅴ,0,0,0,0,1,DL-Menthol,Capric acid,,0.5,0.5,,333.15,4.389,10.1016/j.seppur.2019.115703
2,Ⅴ,0,0,0,0,1,DL-Menthol,Capric acid,,0.5,0.5,,338.15,3.81,10.1016/j.seppur.2019.115703
2,Ⅴ,0,0,0,0,1,DL-Menthol,Capric acid,,0.5,0.5,,343.15,3.341,10.1016/j.seppur.2019.115703
2,Ⅴ,0,0,0,0,1,DL-Menthol,Octanoic acid,,0.5,0.5,,293.15,15.88,10.1016/j.seppur.2019.115703
2,Ⅴ,0,0,0,0,1,DL-Menthol,Octanoic acid,,0.5,0.5,,298.15,12.54,10.1016/j.seppur.2019.115703
2,Ⅴ,0,0,0,0,1,DL-Menthol,Octanoic acid,,0.5,0.5,,303.15,10.1,10.1016/j.seppur.2019.115703
2,Ⅴ,0,0,0,0,1,DL-Menthol,Octanoic acid,,0.5,0.5,,308.15,8.257,10.1016/j.seppur.2019.115703
2,Ⅴ,0,0,0,0,1,DL-Menthol,Octanoic acid,,0.5,0.5,,313.15,6.83,10.1016/j.seppur.2019.115703
2,Ⅴ,0,0,0,0,1,DL-Menthol,Octanoic acid,,0.5,0.5,,318.15,5.718,10.1016/j.seppur.2019.115703
2,Ⅴ,0,0,0,0,1,DL-Menthol,Octanoic acid,,0.5,0.5,,323.15,4.838,10.1016/j.seppur.2019.115703
2,Ⅴ,0,0,0,0,1,DL-Menthol,Octanoic acid,,0.5,0.5,,328.15,4.12,10.1016/j.seppur.2019.115703
2,Ⅴ,0,0,0,0,1,DL-Menthol,Octanoic acid,,0.5,0.5,,333.15,3.557,10.1016/j.seppur.2019.115703
2,Ⅴ,0,0,0,0,1,DL-Menthol,Octanoic acid,,0.5,0.5,,338.15,3.098,10.1016/j.seppur.2019.115703
2,Ⅴ,0,0,0,0,1,DL-Menthol,Octanoic acid,,0.5,0.5,,343.15,2.72,10.1016/j.seppur.2019.115703
2,Ⅴ,0,0,0,0,1,Octanoic acid,Lauric acid,,0.25,0.75,,293.15,7.913,10.1016/j.seppur.2019.115703
2,Ⅴ,0,0,0,0,1,Octanoic acid,Lauric acid,,0.25,0.75,,298.15,6.848,10.1016/j.seppur.2019.115703
2,Ⅴ,0,0,0,0,1,Octanoic acid,Lauric acid,,0.25,0.75,,303.15,5.931,10.1016/j.seppur.2019.115703
2,Ⅴ,0,0,0,0,1,Octanoic acid,Lauric acid,,0.25,0.75,,308.15,5.203,10.1016/j.seppur.2019.115703
2,Ⅴ,0,0,0,0,1,Octanoic acid,Lauric acid,,0.25,0.75,,313.15,4.598,10.1016/j.seppur.2019.115703
2,Ⅴ,0,0,0,0,1,Octanoic acid,Lauric acid,,0.25,0.75,,318.15,4.079,10.1016/j.seppur.2019.115703
2,Ⅴ,0,0,0,0,1,Octanoic acid,Lauric acid,,0.25,0.75,,323.15,3.651,10.1016/j.seppur.2019.115703
2,Ⅴ,0,0,0,0,1,Octanoic acid,Lauric acid,,0.25,0.75,,328.15,3.286,10.1016/j.seppur.2019.115703
2,Ⅴ,0,0,0,0,1,Octanoic acid,Lauric acid,,0.25,0.75,,333.15,2.972,10.1016/j.seppur.2019.115703
2,Ⅴ,0,0,0,0,1,Octanoic acid,Lauric acid,,0.25,0.75,,338.15,2.699,10.1016/j.seppur.2019.115703
2,Ⅴ,0,0,0,0,1,Octanoic acid,Lauric acid,,0.25,0.75,,343.15,2.462,10.1016/j.seppur.2019.115703
2,Ⅴ,0,0,0,0,1,DL-menthol,Acetic acid,,0.5,0.5,,293.15,11.296,10.1021/acssuschemeng.5b00532
2,Ⅴ,0,0,0,0,1,DL-menthol,Acetic acid,,0.5,0.5,,298.15,8.691,10.1021/acssuschemeng.5b00532
2,Ⅴ,0,0,0,0,1,DL-menthol,Acetic acid,,0.5,0.5,,303.15,6.904,10.1021/acssuschemeng.5b00532
2,Ⅴ,0,0,0,0,1,DL-menthol,Acetic acid,,0.5,0.5,,308.15,5.59,10.1021/acssuschemeng.5b00532
2,Ⅴ,0,0,0,0,1,DL-menthol,Acetic acid,,0.5,0.5,,313.15,4.564,10.1021/acssuschemeng.5b00532
2,Ⅴ,0,0,0,0,1,DL-menthol,Acetic acid,,0.5,0.5,,318.15,3.843,10.1021/acssuschemeng.5b00532
2,Ⅴ,0,0,0,0,1,DL-menthol,Acetic acid,,0.5,0.5,,323.15,3.251,10.1021/acssuschemeng.5b00532
2,Ⅴ,0,0,0,0,1,DL-menthol,Acetic acid,,0.5,0.5,,328.15,2.782,10.1021/acssuschemeng.5b00532
2,Ⅴ,0,0,0,0,1,DL-menthol,Acetic acid,,0.5,0.5,,333.15,2.391,10.1021/acssuschemeng.5b00532
2,Ⅴ,0,0,0,0,1,DL-menthol,Acetic acid,,0.5,0.5,,338.15,2.095,10.1021/acssuschemeng.5b00532
2,Ⅴ,0,0,0,0,1,DL-menthol,Acetic acid,,0.5,0.5,,343.15,1.843,10.1021/acssuschemeng.5b00532
2,Ⅴ,0,0,0,0,1,DL-menthol,Acetic acid,,0.5,0.5,,348.15,1.632,10.1021/acssuschemeng.5b00532
2,Ⅴ,0,0,0,0,1,DL-menthol,Acetic acid,,0.5,0.5,,353.15,1.464,10.1021/acssuschemeng.5b00532
2,Ⅴ,0,0,0,0,1,DL-menthol,L-Lactic acid,,0.333,0.667,,293.15,370.86,10.1021/acssuschemeng.5b00532
2,Ⅴ,0,0,0,0,1,DL-menthol,L-Lactic acid,,0.333,0.667,,298.15,218.927,10.1021/acssuschemeng.5b00532
2,Ⅴ,0,0,0,0,1,DL-menthol,L-Lactic acid,,0.333,0.667,,303.15,134.253,10.1021/acssuschemeng.5b00532
2,Ⅴ,0,0,0,0,1,DL-menthol,L-Lactic acid,,0.333,0.667,,308.15,86.529,10.1021/acssuschemeng.5b00532
2,Ⅴ,0,0,0,0,1,DL-menthol,L-Lactic acid,,0.333,0.667,,313.15,58.84,10.1021/acssuschemeng.5b00532
2,Ⅴ,0,0,0,0,1,DL-menthol,L-Lactic acid,,0.333,0.667,,318.15,40.711,10.1021/acssuschemeng.5b00532
2,Ⅴ,0,0,0,0,1,DL-menthol,L-Lactic acid,,0.333,0.667,,323.15,29.467,10.1021/acssuschemeng.5b00532
2,Ⅴ,0,0,0,0,1,DL-menthol,L-Lactic acid,,0.333,0.667,,328.15,21.951,10.1021/acssuschemeng.5b00532
2,Ⅴ,0,0,0,0,1,DL-menthol,L-Lactic acid,,0.333,0.667,,333.15,16.954,10.1021/acssuschemeng.5b00532
2,Ⅴ,0,0,0,0,1,DL-menthol,L-Lactic acid,,0.333,0.667,,338.15,13.119,10.1021/acssuschemeng.5b00532
2,Ⅴ,0,0,0,0,1,DL-menthol,L-Lactic acid,,0.333,0.667,,343.15,10.46,10.1021/acssuschemeng.5b00532
2,Ⅴ,0,0,0,0,1,DL-menthol,L-Lactic acid,,0.333,0.667,,348.15,8.487,10.1021/acssuschemeng.5b00532
2,Ⅴ,0,0,0,0,1,DL-menthol,L-Lactic acid,,0.333,0.667,,353.15,7.013,10.1021/acssuschemeng.5b00532
2,Ⅴ,0,0,0,0,1,DL-menthol,L-Lactic acid,,0.667,0.333,,293.15,33.058,10.1021/acssuschemeng.5b00532
2,Ⅴ,0,0,0,0,1,DL-menthol,L-Lactic acid,,0.667,0.333,,298.15,24.417,10.1021/acssuschemeng.5b00532
2,Ⅴ,0,0,0,0,1,DL-menthol,L-Lactic acid,,0.667,0.333,,303.15,18.63,10.1021/acssuschemeng.5b00532
2,Ⅴ,0,0,0,0,1,DL-menthol,L-Lactic acid,,0.667,0.333,,308.15,14.513,10.1021/acssuschemeng.5b00532
2,Ⅴ,0,0,0,0,1,DL-menthol,L-Lactic acid,,0.667,0.333,,313.15,11.453,10.1021/acssuschemeng.5b00532
2,Ⅴ,0,0,0,0,1,DL-menthol,L-Lactic acid,,0.667,0.333,,318.15,9.293,10.1021/acssuschemeng.5b00532
2,Ⅴ,0,0,0,0,1,DL-menthol,L-Lactic acid,,0.667,0.333,,323.15,7.61,10.1021/acssuschemeng.5b00532
2,Ⅴ,0,0,0,0,1,DL-menthol,L-Lactic acid,,0.667,0.333,,328.15,6.315,10.1021/acssuschemeng.5b00532
2,Ⅴ,0,0,0,0,1,DL-menthol,L-Lactic acid,,0.667,0.333,,333.15,5.226,10.1021/acssuschemeng.5b00532
2,Ⅴ,0,0,0,0,1,DL-menthol,L-Lactic acid,,0.667,0.333,,338.15,4.507,10.1021/acssuschemeng.5b00532
2,Ⅴ,0,0,0,0,1,DL-menthol,L-Lactic acid,,0.667,0.333,,343.15,3.862,10.1021/acssuschemeng.5b00532
2,Ⅴ,0,0,0,0,1,DL-menthol,L-Lactic acid,,0.667,0.333,,348.15,3.342,10.1021/acssuschemeng.5b00532
2,Ⅴ,0,0,0,0,1,DL-menthol,L-Lactic acid,,0.667,0.333,,353.15,2.859,10.1021/acssuschemeng.5b00532
2,Ⅴ,0,0,0,0,1,DL-menthol,Pyruvic acid,,0.333,0.667,,293.15,44.637,10.1021/acssuschemeng.5b00532
2,Ⅴ,0,0,0,0,1,DL-menthol,Pyruvic acid,,0.333,0.667,,298.15,29.951,10.1021/acssuschemeng.5b00532
2,Ⅴ,0,0,0,0,1,DL-menthol,Pyruvic acid,,0.333,0.667,,303.15,21.241,10.1021/acssuschemeng.5b00532
2,Ⅴ,0,0,0,0,1,DL-menthol,Pyruvic acid,,0.333,0.667,,308.15,15.667,10.1021/acssuschemeng.5b00532
2,Ⅴ,0,0,0,0,1,DL-menthol,Pyruvic acid,,0.333,0.667,,313.15,11.882,10.1021/acssuschemeng.5b00532
2,Ⅴ,0,0,0,0,1,DL-menthol,Pyruvic acid,,0.333,0.667,,318.15,9.36,10.1021/acssuschemeng.5b00532
2,Ⅴ,0,0,0,0,1,DL-menthol,Pyruvic acid,,0.333,0.667,,323.15,7.511,10.1021/acssuschemeng.5b00532
2,Ⅴ,0,0,0,0,1,DL-menthol,Pyruvic acid,,0.333,0.667,,328.15,6.144,10.1021/acssuschemeng.5b00532
2,Ⅴ,0,0,0,0,1,DL-menthol,Pyruvic acid,,0.333,0.667,,333.15,5.034,10.1021/acssuschemeng.5b00532
2,Ⅴ,0,0,0,0,1,DL-menthol,Pyruvic acid,,0.333,0.667,,338.15,4.321,10.1021/acssuschemeng.5b00532
2,Ⅴ,0,0,0,0,1,DL-menthol,Pyruvic acid,,0.333,0.667,,343.15,3.7,10.1021/acssuschemeng.5b00532
2,Ⅴ,0,0,0,0,1,DL-menthol,Pyruvic acid,,0.333,0.667,,348.15,3.203,10.1021/acssuschemeng.5b00532
2,Ⅴ,0,0,0,0,1,DL-menthol,Pyruvic acid,,0.333,0.667,,353.15,2.744,10.1021/acssuschemeng.5b00532
2,Ⅴ,0,0,0,0,1,DL-Menthol,Anise alcohol,,0.333,0.667,,298.15,66.9,10.1016/j.seppur.2020.117211
2,Ⅴ,0,0,0,0,1,DL-Menthol,Anise alcohol,,0.5,0.5,,298.15,64.1,10.1016/j.seppur.2020.117211
2,Ⅴ,0,0,0,0,1,DL-Menthol,Anise alcohol,,0.667,0.333,,298.15,66.2,10.1016/j.seppur.2020.117211
2,Ⅴ,0,0,0,0,1,Glycine,Citric acid,,0.5,0.5,,300,1501.5,10.1007/978-3-030-25135-2_4
2,Ⅴ,0,0,0,0,1,Glycine,Malonic acid,,0.5,0.5,,299,7443.6,10.1007/978-3-030-25135-2_4
2,Ⅴ,0,0,0,0,1,DL-Tartaric acid,Ethylene glycol,,0.5,0.5,,300,5562.2,10.1007/978-3-030-25135-2_4
2,Ⅴ,0,0,0,0,1,Hydrocinnamic acid,Capric acid,,0.5,0.5,,298,11.29,10.1039/D0GC00793E
2,Ⅴ,0,0,0,0,1,Trioctylphosphine oxide,Capric acid,,0.5,0.5,,298,44.11,10.1039/D0GC00793E
2,Ⅴ,0,0,0,0,1,Trioctylphosphine oxide,Thymol,,0.5,0.5,,298,69.93,10.1039/D0GC00793E
2,Ⅴ,0,0,0,0,1,L-Menthol,Capric acid,,0.6,0.4,,283.15,45.5,10.1021/acssuschemeng.8b01203
2,Ⅴ,0,0,0,0,1,L-Menthol,Capric acid,,0.6,0.4,,288.15,33.05,10.1021/acssuschemeng.8b01203
2,Ⅴ,0,0,0,0,1,L-Menthol,Capric acid,,0.6,0.4,,293.15,24.68,10.1021/acssuschemeng.8b01203
2,Ⅴ,0,0,0,0,1,L-Menthol,Capric acid,,0.6,0.4,,298.15,18.85,10.1021/acssuschemeng.8b01203
2,Ⅴ,0,0,0,0,1,L-Menthol,Capric acid,,0.6,0.4,,303.15,14.7,10.1021/acssuschemeng.8b01203
2,Ⅴ,0,0,0,0,1,L-Menthol,Capric acid,,0.6,0.4,,308.15,11.68,10.1021/acssuschemeng.8b01203
2,Ⅴ,0,0,0,0,1,L-Menthol,Capric acid,,0.6,0.4,,313.15,9.43,10.1021/acssuschemeng.8b01203
2,Ⅴ,0,0,0,0,1,L-Menthol,Capric acid,,0.6,0.4,,318.15,7.73,10.1021/acssuschemeng.8b01203
2,Ⅴ,0,0,0,0,1,L-Menthol,Capric acid,,0.6,0.4,,323.15,6.42,10.1021/acssuschemeng.8b01203
2,Ⅴ,0,0,0,0,1,L-Menthol,Capric acid,,0.6,0.4,,328.15,5.39,10.1021/acssuschemeng.8b01203
