Repository: acid-design-lab/DESignSolvents

# DESignSolvents
1. DataAnalysis

2. MiningDescriptors

3. ML_MODELS

4. BEST_MODEL

File: VISCOSITY/Viscosity.csv (part 7 of 11)
Number of components,Type of DES,I,II,III,IV,V,Component#1,Component#2,Component#3,X#1 (molar fraction),X#2 (molar fraction),X#3 (molar fraction),"Temperature, K","Viscosity, cP",Reference (DOI)
2,Ⅴ,0,0,0,0,1,L-Menthol,Capric acid,,0.6,0.4,,333.15,4.58,10.1021/acssuschemeng.8b01203
2,Ⅴ,0,0,0,0,1,L-Menthol,Capric acid,,0.6,0.4,,338.15,3.92,10.1021/acssuschemeng.8b01203
2,Ⅴ,0,0,0,0,1,L-Menthol,Capric acid,,0.6,0.4,,343.15,3.4,10.1021/acssuschemeng.8b01203
2,Ⅴ,0,0,0,0,1,L-Menthol,Capric acid,,0.6,0.4,,348.15,2.97,10.1021/acssuschemeng.8b01203
2,Ⅴ,0,0,0,0,1,L-Menthol,Capric acid,,0.6,0.4,,353.15,2.61,10.1021/acssuschemeng.8b01203
2,Ⅴ,0,0,0,0,1,L-Menthol,Capric acid,,0.6,0.4,,358.15,2.31,10.1021/acssuschemeng.8b01203
2,Ⅴ,0,0,0,0,1,L-Menthol,Capric acid,,0.6,0.4,,363.15,2.06,10.1021/acssuschemeng.8b01203
2,Ⅴ,0,0,0,0,1,L-Menthol,Capric acid,,0.6,0.4,,368.15,1.84,10.1021/acssuschemeng.8b01203
2,Ⅴ,0,0,0,0,1,L-Menthol,Capric acid,,0.6,0.4,,373.15,1.66,10.1021/acssuschemeng.8b01203
2,Ⅴ,0,0,0,0,1,L-Menthol,Caprylic acid,,0.6,0.4,,278.15,50.64,10.1021/acssuschemeng.8b01203
2,Ⅴ,0,0,0,0,1,L-Menthol,Caprylic acid,,0.6,0.4,,283.15,35.97,10.1021/acssuschemeng.8b01203
2,Ⅴ,0,0,0,0,1,L-Menthol,Caprylic acid,,0.6,0.4,,288.15,26.38,10.1021/acssuschemeng.8b01203
2,Ⅴ,0,0,0,0,1,L-Menthol,Caprylic acid,,0.6,0.4,,293.15,19.83,10.1021/acssuschemeng.8b01203
2,Ⅴ,0,0,0,0,1,L-Menthol,Caprylic acid,,0.6,0.4,,298.15,15.29,10.1021/acssuschemeng.8b01203
2,Ⅴ,0,0,0,0,1,L-Menthol,Caprylic acid,,0.6,0.4,,303.15,12.01,10.1021/acssuschemeng.8b01203
2,Ⅴ,0,0,0,0,1,L-Menthol,Caprylic acid,,0.6,0.4,,308.15,9.58,10.1021/acssuschemeng.8b01203
2,Ⅴ,0,0,0,0,1,L-Menthol,Caprylic acid,,0.6,0.4,,313.15,7.8,10.1021/acssuschemeng.8b01203
2,Ⅴ,0,0,0,0,1,L-Menthol,Caprylic acid,,0.6,0.4,,318.15,6.43,10.1021/acssuschemeng.8b01203
2,Ⅴ,0,0,0,0,1,L-Menthol,Caprylic acid,,0.6,0.4,,323.15,5.37,10.1021/acssuschemeng.8b01203
2,Ⅴ,0,0,0,0,1,L-Menthol,Caprylic acid,,0.6,0.4,,328.15,4.54,10.1021/acssuschemeng.8b01203
2,Ⅴ,0,0,0,0,1,L-Menthol,Caprylic acid,,0.6,0.4,,333.15,3.88,10.1021/acssuschemeng.8b01203
2,Ⅴ,0,0,0,0,1,L-Menthol,Caprylic acid,,0.6,0.4,,338.15,3.34,10.1021/acssuschemeng.8b01203
2,Ⅴ,0,0,0,0,1,L-Menthol,Caprylic acid,,0.6,0.4,,343.15,2.91,10.1021/acssuschemeng.8b01203
2,Ⅴ,0,0,0,0,1,L-Menthol,Caprylic acid,,0.6,0.4,,348.15,2.55,10.1021/acssuschemeng.8b01203
2,Ⅴ,0,0,0,0,1,L-Menthol,Caprylic acid,,0.6,0.4,,353.15,2.25,10.1021/acssuschemeng.8b01203
2,Ⅴ,0,0,0,0,1,L-Menthol,Caprylic acid,,0.6,0.4,,358.15,2,10.1021/acssuschemeng.8b01203
2,Ⅴ,0,0,0,0,1,L-Menthol,Caprylic acid,,0.6,0.4,,363.15,1.79,10.1021/acssuschemeng.8b01203
2,Ⅴ,0,0,0,0,1,L-Menthol,Caprylic acid,,0.6,0.4,,368.15,1.61,10.1021/acssuschemeng.8b01203
2,Ⅴ,0,0,0,0,1,L-Menthol,Caprylic acid,,0.6,0.4,,373.15,1.45,10.1021/acssuschemeng.8b01203
2,Ⅴ,0,0,0,0,1,L-Menthol,Lauric acid,,0.75,0.25,,298.15,28.1,10.1021/acssuschemeng.8b01203
2,Ⅴ,0,0,0,0,1,L-Menthol,Lauric acid,,0.75,0.25,,303.15,20.91,10.1021/acssuschemeng.8b01203
2,Ⅴ,0,0,0,0,1,L-Menthol,Lauric acid,,0.75,0.25,,308.15,15.93,10.1021/acssuschemeng.8b01203
2,Ⅴ,0,0,0,0,1,L-Menthol,Lauric acid,,0.75,0.25,,313.15,12.4,10.1021/acssuschemeng.8b01203
2,Ⅴ,0,0,0,0,1,L-Menthol,Lauric acid,,0.75,0.25,,318.15,9.84,10.1021/acssuschemeng.8b01203
2,Ⅴ,0,0,0,0,1,L-Menthol,Lauric acid,,0.75,0.25,,323.15,7.94,10.1021/acssuschemeng.8b01203
2,Ⅴ,0,0,0,0,1,L-Menthol,Lauric acid,,0.75,0.25,,328.15,6.5,10.1021/acssuschemeng.8b01203
2,Ⅴ,0,0,0,0,1,L-Menthol,Lauric acid,,0.75,0.25,,333.15,5.4,10.1021/acssuschemeng.8b01203
2,Ⅴ,0,0,0,0,1,L-Menthol,Lauric acid,,0.75,0.25,,338.15,4.54,10.1021/acssuschemeng.8b01203
2,Ⅴ,0,0,0,0,1,L-Menthol,Lauric acid,,0.75,0.25,,343.15,3.86,10.1021/acssuschemeng.8b01203
2,Ⅴ,0,0,0,0,1,L-Menthol,Lauric acid,,0.75,0.25,,348.15,3.32,10.1021/acssuschemeng.8b01203
2,Ⅴ,0,0,0,0,1,L-Menthol,Lauric acid,,0.75,0.25,,353.15,2.87,10.1021/acssuschemeng.8b01203
2,Ⅴ,0,0,0,0,1,L-Menthol,Lauric acid,,0.75,0.25,,358.15,2.51,10.1021/acssuschemeng.8b01203
2,Ⅴ,0,0,0,0,1,L-Menthol,Lauric acid,,0.75,0.25,,363.15,2.21,10.1021/acssuschemeng.8b01203
2,Ⅴ,0,0,0,0,1,L-Menthol,Lauric acid,,0.75,0.25,,368.15,1.96,10.1021/acssuschemeng.8b01203
2,Ⅴ,0,0,0,0,1,L-Menthol,Lauric acid,,0.75,0.25,,373.15,1.75,10.1021/acssuschemeng.8b01203
2,Ⅴ,0,0,0,0,1,L-Menthol,Myristic acid,,0.8,0.2,,298.15,33.99,10.1021/acssuschemeng.8b01203
2,Ⅴ,0,0,0,0,1,L-Menthol,Myristic acid,,0.8,0.2,,303.15,24.78,10.1021/acssuschemeng.8b01203
2,Ⅴ,0,0,0,0,1,L-Menthol,Myristic acid,,0.8,0.2,,308.15,18.54,10.1021/acssuschemeng.8b01203
2,Ⅴ,0,0,0,0,1,L-Menthol,Myristic acid,,0.8,0.2,,313.15,14.21,10.1021/acssuschemeng.8b01203
2,Ⅴ,0,0,0,0,1,L-Menthol,Myristic acid,,0.8,0.2,,318.15,11.11,10.1021/acssuschemeng.8b01203
2,Ⅴ,0,0,0,0,1,L-Menthol,Myristic acid,,0.8,0.2,,323.15,8.85,10.1021/acssuschemeng.8b01203
2,Ⅴ,0,0,0,0,1,L-Menthol,Myristic acid,,0.8,0.2,,328.15,7.17,10.1021/acssuschemeng.8b01203
2,Ⅴ,0,0,0,0,1,L-Menthol,Myristic acid,,0.8,0.2,,333.15,5.89,10.1021/acssuschemeng.8b01203
2,Ⅴ,0,0,0,0,1,L-Menthol,Myristic acid,,0.8,0.2,,338.15,4.91,10.1021/acssuschemeng.8b01203
2,Ⅴ,0,0,0,0,1,L-Menthol,Myristic acid,,0.8,0.2,,343.15,4.14,10.1021/acssuschemeng.8b01203
2,Ⅴ,0,0,0,0,1,L-Menthol,Myristic acid,,0.8,0.2,,348.15,3.53,10.1021/acssuschemeng.8b01203
2,Ⅴ,0,0,0,0,1,L-Menthol,Myristic acid,,0.8,0.2,,353.15,3.04,10.1021/acssuschemeng.8b01203
2,Ⅴ,0,0,0,0,1,L-Menthol,Myristic acid,,0.8,0.2,,358.15,2.65,10.1021/acssuschemeng.8b01203
2,Ⅴ,0,0,0,0,1,L-Menthol,Myristic acid,,0.8,0.2,,363.15,2.32,10.1021/acssuschemeng.8b01203
2,Ⅴ,0,0,0,0,1,L-Menthol,Myristic acid,,0.8,0.2,,368.15,2.05,10.1021/acssuschemeng.8b01203
2,Ⅴ,0,0,0,0,1,L-Menthol,Myristic acid,,0.8,0.2,,373.15,1.82,10.1021/acssuschemeng.8b01203
2,Ⅴ,0,0,0,0,1,L-Menthol,Palmitic acid,,0.85,0.15,,313.15,15.25,10.1021/acssuschemeng.8b01203
2,Ⅴ,0,0,0,0,1,L-Menthol,Palmitic acid,,0.85,0.15,,318.15,11.78,10.1021/acssuschemeng.8b01203
2,Ⅴ,0,0,0,0,1,L-Menthol,Palmitic acid,,0.85,0.15,,323.15,9.29,10.1021/acssuschemeng.8b01203
2,Ⅴ,0,0,0,0,1,L-Menthol,Palmitic acid,,0.85,0.15,,328.15,7.46,10.1021/acssuschemeng.8b01203
2,Ⅴ,0,0,0,0,1,L-Menthol,Palmitic acid,,0.85,0.15,,333.15,6.09,10.1021/acssuschemeng.8b01203
2,Ⅴ,0,0,0,0,1,L-Menthol,Palmitic acid,,0.85,0.15,,338.15,5.04,10.1021/acssuschemeng.8b01203
2,Ⅴ,0,0,0,0,1,L-Menthol,Palmitic acid,,0.85,0.15,,343.15,4.21,10.1021/acssuschemeng.8b01203
2,Ⅴ,0,0,0,0,1,L-Menthol,Palmitic acid,,0.85,0.15,,348.15,3.57,10.1021/acssuschemeng.8b01203
2,Ⅴ,0,0,0,0,1,L-Menthol,Palmitic acid,,0.85,0.15,,353.15,3.06,10.1021/acssuschemeng.8b01203
2,Ⅴ,0,0,0,0,1,L-Menthol,Palmitic acid,,0.85,0.15,,358.15,2.65,10.1021/acssuschemeng.8b01203
2,Ⅴ,0,0,0,0,1,L-Menthol,Palmitic acid,,0.85,0.15,,363.15,2.32,10.1021/acssuschemeng.8b01203
2,Ⅴ,0,0,0,0,1,L-Menthol,Palmitic acid,,0.85,0.15,,368.15,2.04,10.1021/acssuschemeng.8b01203
2,Ⅴ,0,0,0,0,1,L-Menthol,Palmitic acid,,0.85,0.15,,373.15,1.81,10.1021/acssuschemeng.8b01203
2,Ⅴ,0,0,0,0,1,L-Menthol,Stearic acid,,0.9,0.1,,313.15,16.61,10.1021/acssuschemeng.8b01203
2,Ⅴ,0,0,0,0,1,L-Menthol,Stearic acid,,0.9,0.1,,318.15,12.62,10.1021/acssuschemeng.8b01203
2,Ⅴ,0,0,0,0,1,L-Menthol,Stearic acid,,0.9,0.1,,323.15,9.81,10.1021/acssuschemeng.8b01203
2,Ⅴ,0,0,0,0,1,L-Menthol,Stearic acid,,0.9,0.1,,328.15,7.77,10.1021/acssuschemeng.8b01203
2,Ⅴ,0,0,0,0,1,L-Menthol,Stearic acid,,0.9,0.1,,333.15,6.27,10.1021/acssuschemeng.8b01203
2,Ⅴ,0,0,0,0,1,L-Menthol,Stearic acid,,0.9,0.1,,338.15,5.14,10.1021/acssuschemeng.8b01203
2,Ⅴ,0,0,0,0,1,L-Menthol,Stearic acid,,0.9,0.1,,343.15,4.27,10.1021/acssuschemeng.8b01203
2,Ⅴ,0,0,0,0,1,L-Menthol,Stearic acid,,0.9,0.1,,348.15,3.59,10.1021/acssuschemeng.8b01203
2,Ⅴ,0,0,0,0,1,L-Menthol,Stearic acid,,0.9,0.1,,353.15,3.06,10.1021/acssuschemeng.8b01203
2,Ⅴ,0,0,0,0,1,L-Menthol,Stearic acid,,0.9,0.1,,358.15,2.63,10.1021/acssuschemeng.8b01203
2,Ⅴ,0,0,0,0,1,L-Menthol,Stearic acid,,0.9,0.1,,363.15,2.29,10.1021/acssuschemeng.8b01203
2,Ⅴ,0,0,0,0,1,L-Menthol,Stearic acid,,0.9,0.1,,368.15,2,10.1021/acssuschemeng.8b01203
2,Ⅴ,0,0,0,0,1,L-Menthol,Stearic acid,,0.9,0.1,,373.15,1.77,10.1021/acssuschemeng.8b01203
2,Ⅴ,0,0,0,0,1,Thymol,Capric acid,,0.5,0.5,,293.15,15.28,10.1021/acssuschemeng.8b01203
2,Ⅴ,0,0,0,0,1,Thymol,Capric acid,,0.5,0.5,,298.15,12.16,10.1021/acssuschemeng.8b01203
2,Ⅴ,0,0,0,0,1,Thymol,Capric acid,,0.5,0.5,,303.15,9.86,10.1021/acssuschemeng.8b01203
2,Ⅴ,0,0,0,0,1,Thymol,Capric acid,,0.5,0.5,,308.15,8.12,10.1021/acssuschemeng.8b01203
2,Ⅴ,0,0,0,0,1,Thymol,Capric acid,,0.5,0.5,,313.15,6.78,10.1021/acssuschemeng.8b01203
2,Ⅴ,0,0,0,0,1,Thymol,Capric acid,,0.5,0.5,,318.15,5.74,10.1021/acssuschemeng.8b01203
2,Ⅴ,0,0,0,0,1,Thymol,Capric acid,,0.5,0.5,,323.15,4.91,10.1021/acssuschemeng.8b01203
2,Ⅴ,0,0,0,0,1,Thymol,Capric acid,,0.5,0.5,,328.15,4.24,10.1021/acssuschemeng.8b01203
2,Ⅴ,0,0,0,0,1,Thymol,Capric acid,,0.5,0.5,,333.15,3.7,10.1021/acssuschemeng.8b01203
2,Ⅴ,0,0,0,0,1,Thymol,Capric acid,,0.5,0.5,,338.15,3.26,10.1021/acssuschemeng.8b01203
2,Ⅴ,0,0,0,0,1,Thymol,Capric acid,,0.5,0.5,,343.15,2.88,10.1021/acssuschemeng.8b01203
2,Ⅴ,0,0,0,0,1,Thymol,Capric acid,,0.5,0.5,,348.15,2.57,10.1021/acssuschemeng.8b01203
2,Ⅴ,0,0,0,0,1,Thymol,Capric acid,,0.5,0.5,,353.15,2.31,10.1021/acssuschemeng.8b01203
2,Ⅴ,0,0,0,0,1,Thymol,Capric acid,,0.5,0.5,,358.15,2.08,10.1021/acssuschemeng.8b01203
2,Ⅴ,0,0,0,0,1,Thymol,Capric acid,,0.5,0.5,,363.15,1.89,10.1021/acssuschemeng.8b01203
2,Ⅴ,0,0,0,0,1,Thymol,Capric acid,,0.5,0.5,,368.15,1.72,10.1021/acssuschemeng.8b01203
2,Ⅴ,0,0,0,0,1,Thymol,Capric acid,,0.5,0.5,,373.15,1.57,10.1021/acssuschemeng.8b01203
2,Ⅴ,0,0,0,0,1,Thymol,Caprylic acid,,0.421,0.579,,278.15,19.22,10.1021/acssuschemeng.8b01203
2,Ⅴ,0,0,0,0,1,Thymol,Caprylic acid,,0.421,0.579,,283.15,15.02,10.1021/acssuschemeng.8b01203
2,Ⅴ,0,0,0,0,1,Thymol,Caprylic acid,,0.421,0.579,,288.15,11.97,10.1021/acssuschemeng.8b01203
2,Ⅴ,0,0,0,0,1,Thymol,Caprylic acid,,0.421,0.579,,293.15,9.71,10.1021/acssuschemeng.8b01203
2,Ⅴ,0,0,0,0,1,Thymol,Caprylic acid,,0.421,0.579,,298.15,8,10.1021/acssuschemeng.8b01203
2,Ⅴ,0,0,0,0,1,Thymol,Caprylic acid,,0.421,0.579,,303.15,6.68,10.1021/acssuschemeng.8b01203
2,Ⅴ,0,0,0,0,1,Thymol,Caprylic acid,,0.421,0.579,,308.15,5.65,10.1021/acssuschemeng.8b01203
2,Ⅴ,0,0,0,0,1,Thymol,Caprylic acid,,0.421,0.579,,313.15,4.83,10.1021/acssuschemeng.8b01203
2,Ⅴ,0,0,0,0,1,Thymol,Caprylic acid,,0.421,0.579,,318.15,4.17,10.1021/acssuschemeng.8b01203
2,Ⅴ,0,0,0,0,1,Thymol,Caprylic acid,,0.421,0.579,,323.15,3.64,10.1021/acssuschemeng.8b01203
2,Ⅴ,0,0,0,0,1,Thymol,Caprylic acid,,0.421,0.579,,328.15,3.2,10.1021/acssuschemeng.8b01203
2,Ⅴ,0,0,0,0,1,Thymol,Caprylic acid,,0.421,0.579,,333.15,2.83,10.1021/acssuschemeng.8b01203
2,Ⅴ,0,0,0,0,1,Thymol,Caprylic acid,,0.421,0.579,,338.15,2.53,10.1021/acssuschemeng.8b01203
2,Ⅴ,0,0,0,0,1,Thymol,Caprylic acid,,0.421,0.579,,343.15,2.27,10.1021/acssuschemeng.8b01203
2,Ⅴ,0,0,0,0,1,Thymol,Caprylic acid,,0.421,0.579,,348.15,2.05,10.1021/acssuschemeng.8b01203
2,Ⅴ,0,0,0,0,1,Thymol,Caprylic acid,,0.421,0.579,,353.15,1.86,10.1021/acssuschemeng.8b01203
2,Ⅴ,0,0,0,0,1,Thymol,Caprylic acid,,0.421,0.579,,358.15,1.69,10.1021/acssuschemeng.8b01203
2,Ⅴ,0,0,0,0,1,Thymol,Caprylic acid,,0.421,0.579,,363.15,1.54,10.1021/acssuschemeng.8b01203
2,Ⅴ,0,0,0,0,1,Thymol,Caprylic acid,,0.421,0.579,,368.15,1.41,10.1021/acssuschemeng.8b01203
2,Ⅴ,0,0,0,0,1,Thymol,Caprylic acid,,0.421,0.579,,373.15,1.3,10.1021/acssuschemeng.8b01203
2,Ⅴ,0,0,0,0,1,Thymol,Lauric acid,,0.55,0.45,,303.15,12.43,10.1021/acssuschemeng.8b01203
2,Ⅴ,0,0,0,0,1,Thymol,Lauric acid,,0.55,0.45,,308.15,10.12,10.1021/acssuschemeng.8b01203
2,Ⅴ,0,0,0,0,1,Thymol,Lauric acid,,0.55,0.45,,313.15,8.37,10.1021/acssuschemeng.8b01203
2,Ⅴ,0,0,0,0,1,Thymol,Lauric acid,,0.55,0.45,,318.15,7.01,10.1021/acssuschemeng.8b01203
2,Ⅴ,0,0,0,0,1,Thymol,Lauric acid,,0.55,0.45,,323.15,5.95,10.1021/acssuschemeng.8b01203
2,Ⅴ,0,0,0,0,1,Thymol,Lauric acid,,0.55,0.45,,328.15,5.1,10.1021/acssuschemeng.8b01203
2,Ⅴ,0,0,0,0,1,Thymol,Lauric acid,,0.55,0.45,,333.15,4.42,10.1021/acssuschemeng.8b01203
2,Ⅴ,0,0,0,0,1,Thymol,Lauric acid,,0.55,0.45,,338.15,3.86,10.1021/acssuschemeng.8b01203
2,Ⅴ,0,0,0,0,1,Thymol,Lauric acid,,0.55,0.45,,343.15,3.4,10.1021/acssuschemeng.8b01203
2,Ⅴ,0,0,0,0,1,Thymol,Lauric acid,,0.55,0.45,,348.15,3.02,10.1021/acssuschemeng.8b01203
2,Ⅴ,0,0,0,0,1,Thymol,Lauric acid,,0.55,0.45,,353.15,2.7,10.1021/acssuschemeng.8b01203
2,Ⅴ,0,0,0,0,1,Thymol,Lauric acid,,0.55,0.45,,358.15,2.42,10.1021/acssuschemeng.8b01203
2,Ⅴ,0,0,0,0,1,Thymol,Lauric acid,,0.55,0.45,,363.15,2.19,10.1021/acssuschemeng.8b01203
2,Ⅴ,0,0,0,0,1,Thymol,Lauric acid,,0.55,0.45,,368.15,1.98,10.1021/acssuschemeng.8b01203
2,Ⅴ,0,0,0,0,1,Thymol,Lauric acid,,0.55,0.45,,373.15,1.8,10.1021/acssuschemeng.8b01203
2,Ⅴ,0,0,0,0,1,Thymol,Myristic acid,,0.75,0.25,,313.15,8.69,10.1021/acssuschemeng.8b01203
2,Ⅴ,0,0,0,0,1,Thymol,Myristic acid,,0.75,0.25,,318.15,7.16,10.1021/acssuschemeng.8b01203
2,Ⅴ,0,0,0,0,1,Thymol,Myristic acid,,0.75,0.25,,323.15,5.98,10.1021/acssuschemeng.8b01203
2,Ⅴ,0,0,0,0,1,Thymol,Myristic acid,,0.75,0.25,,328.15,5.07,10.1021/acssuschemeng.8b01203
2,Ⅴ,0,0,0,0,1,Thymol,Myristic acid,,0.75,0.25,,333.15,4.34,10.1021/acssuschemeng.8b01203
2,Ⅴ,0,0,0,0,1,Thymol,Myristic acid,,0.75,0.25,,338.15,3.76,10.1021/acssuschemeng.8b01203
2,Ⅴ,0,0,0,0,1,Thymol,Myristic acid,,0.75,0.25,,343.15,3.28,10.1021/acssuschemeng.8b01203
2,Ⅴ,0,0,0,0,1,Thymol,Myristic acid,,0.75,0.25,,348.15,2.89,10.1021/acssuschemeng.8b01203
2,Ⅴ,0,0,0,0,1,Thymol,Myristic acid,,0.75,0.25,,353.15,2.57,10.1021/acssuschemeng.8b01203
2,Ⅴ,0,0,0,0,1,Thymol,Myristic acid,,0.75,0.25,,358.15,2.3,10.1021/acssuschemeng.8b01203
2,Ⅴ,0,0,0,0,1,Thymol,Myristic acid,,0.75,0.25,,363.15,2.06,10.1021/acssuschemeng.8b01203
2,Ⅴ,0,0,0,0,1,Thymol,Myristic acid,,0.75,0.25,,368.15,1.86,10.1021/acssuschemeng.8b01203
2,Ⅴ,0,0,0,0,1,Thymol,Myristic acid,,0.75,0.25,,373.15,1.69,10.1021/acssuschemeng.8b01203
2,Ⅴ,0,0,0,0,1,Thymol,Palmitic acid,,0.8,0.2,,313.15,9.21,10.1021/acssuschemeng.8b01203
2,Ⅴ,0,0,0,0,1,Thymol,Palmitic acid,,0.8,0.2,,318.15,7.54,10.1021/acssuschemeng.8b01203
2,Ⅴ,0,0,0,0,1,Thymol,Palmitic acid,,0.8,0.2,,323.15,6.29,10.1021/acssuschemeng.8b01203
2,Ⅴ,0,0,0,0,1,Thymol,Palmitic acid,,0.8,0.2,,328.15,5.31,10.1021/acssuschemeng.8b01203
2,Ⅴ,0,0,0,0,1,Thymol,Palmitic acid,,0.8,0.2,,333.15,4.53,10.1021/acssuschemeng.8b01203
2,Ⅴ,0,0,0,0,1,Thymol,Palmitic acid,,0.8,0.2,,338.15,3.91,10.1021/acssuschemeng.8b01203
2,Ⅴ,0,0,0,0,1,Thymol,Palmitic acid,,0.8,0.2,,343.15,3.41,10.1021/acssuschemeng.8b01203
2,Ⅴ,0,0,0,0,1,Thymol,Palmitic acid,,0.8,0.2,,348.15,3,10.1021/acssuschemeng.8b01203
2,Ⅴ,0,0,0,0,1,Thymol,Palmitic acid,,0.8,0.2,,353.15,2.65,10.1021/acssuschemeng.8b01203
2,Ⅴ,0,0,0,0,1,Thymol,Palmitic acid,,0.8,0.2,,358.15,2.37,10.1021/acssuschemeng.8b01203
2,Ⅴ,0,0,0,0,1,Thymol,Palmitic acid,,0.8,0.2,,363.15,2.12,10.1021/acssuschemeng.8b01203
2,Ⅴ,0,0,0,0,1,Thymol,Palmitic acid,,0.8,0.2,,368.15,1.92,10.1021/acssuschemeng.8b01203
2,Ⅴ,0,0,0,0,1,Thymol,Palmitic acid,,0.8,0.2,,373.15,1.74,10.1021/acssuschemeng.8b01203
2,Ⅴ,0,0,0,0,1,Thymol,Stearic acid,,0.9,0.1,,318.15,6.88,10.1021/acssuschemeng.8b01203
2,Ⅴ,0,0,0,0,1,Thymol,Stearic acid,,0.9,0.1,,323.15,5.68,10.1021/acssuschemeng.8b01203
2,Ⅴ,0,0,0,0,1,Thymol,Stearic acid,,0.9,0.1,,328.15,4.77,10.1021/acssuschemeng.8b01203
2,Ⅴ,0,0,0,0,1,Thymol,Stearic acid,,0.9,0.1,,333.15,4.06,10.1021/acssuschemeng.8b01203
2,Ⅴ,0,0,0,0,1,Thymol,Stearic acid,,0.9,0.1,,338.15,3.49,10.1021/acssuschemeng.8b01203
2,Ⅴ,0,0,0,0,1,Thymol,Stearic acid,,0.9,0.1,,343.15,3.03,10.1021/acssuschemeng.8b01203
2,Ⅴ,0,0,0,0,1,Thymol,Stearic acid,,0.9,0.1,,348.15,2.66,10.1021/acssuschemeng.8b01203
2,Ⅴ,0,0,0,0,1,Thymol,Stearic acid,,0.9,0.1,,353.15,2.35,10.1021/acssuschemeng.8b01203
2,Ⅴ,0,0,0,0,1,Thymol,Stearic acid,,0.9,0.1,,358.15,2.1,10.1021/acssuschemeng.8b01203
2,Ⅴ,0,0,0,0,1,Thymol,Stearic acid,,0.9,0.1,,363.15,1.88,10.1021/acssuschemeng.8b01203
2,Ⅴ,0,0,0,0,1,Thymol,Stearic acid,,0.9,0.1,,368.15,1.7,10.1021/acssuschemeng.8b01203
2,Ⅴ,0,0,0,0,1,Thymol,Stearic acid,,0.9,0.1,,373.15,1.54,10.1021/acssuschemeng.8b01203
2,Ⅴ,0,0,0,0,1,Lidocaine,Capric acid,,0.2,0.8,,293.15,197.5,10.1039/C6CC06105B
2,Ⅴ,0,0,0,0,1,Lidocaine,Capric acid,,0.2,0.8,,298.15,142,10.1039/C6CC06105B
2,Ⅴ,0,0,0,0,1,Lidocaine,Capric acid,,0.2,0.8,,303.15,100.3,10.1039/C6CC06105B
2,Ⅴ,0,0,0,0,1,Lidocaine,Capric acid,,0.2,0.8,,308.15,71.95,10.1039/C6CC06105B
2,Ⅴ,0,0,0,0,1,Lidocaine,Capric acid,,0.2,0.8,,313.15,52.7,10.1039/C6CC06105B
2,Ⅴ,0,0,0,0,1,Lidocaine,Capric acid,,0.2,0.8,,318.15,39.35,10.1039/C6CC06105B
2,Ⅴ,0,0,0,0,1,Lidocaine,Capric acid,,0.2,0.8,,323.15,29.95,10.1039/C6CC06105B
2,Ⅴ,0,0,0,0,1,Lidocaine,Capric acid,,0.25,0.75,,293.15,302,10.1039/C6CC06105B
2,Ⅴ,0,0,0,0,1,Lidocaine,Capric acid,,0.25,0.75,,298.15,208.5,10.1039/C6CC06105B
2,Ⅴ,0,0,0,0,1,Lidocaine,Capric acid,,0.25,0.75,,303.15,141.5,10.1039/C6CC06105B
2,Ⅴ,0,0,0,0,1,Lidocaine,Capric acid,,0.25,0.75,,308.15,98.45,10.1039/C6CC06105B
2,Ⅴ,0,0,0,0,1,Lidocaine,Capric acid,,0.25,0.75,,313.15,70.2,10.1039/C6CC06105B
2,Ⅴ,0,0,0,0,1,Lidocaine,Capric acid,,0.25,0.75,,318.15,51.1,10.1039/C6CC06105B
2,Ⅴ,0,0,0,0,1,Lidocaine,Capric acid,,0.25,0.75,,323.15,38.05,10.1039/C6CC06105B
2,Ⅴ,0,0,0,0,1,Lidocaine,Capric acid,,0.333,0.667,,293.15,352.5,10.1039/C6CC06105B
2,Ⅴ,0,0,0,0,1,Lidocaine,Capric acid,,0.333,0.667,,298.15,237.5,10.1039/C6CC06105B
2,Ⅴ,0,0,0,0,1,Lidocaine,Capric acid,,0.333,0.667,,303.15,160,10.1039/C6CC06105B
2,Ⅴ,0,0,0,0,1,Lidocaine,Capric acid,,0.333,0.667,,308.15,111,10.1039/C6CC06105B
2,Ⅴ,0,0,0,0,1,Lidocaine,Capric acid,,0.333,0.667,,313.15,78.6,10.1039/C6CC06105B
2,Ⅴ,0,0,0,0,1,Lidocaine,Capric acid,,0.333,0.667,,318.15,57.15,10.1039/C6CC06105B
2,Ⅴ,0,0,0,0,1,Lidocaine,Capric acid,,0.333,0.667,,323.15,42.45,10.1039/C6CC06105B
2,Ⅴ,0,0,0,0,1,DL-Menthol,"2-Methyl-2,4-pentanediol",,0.667,0.333,,298.15,68.3962,10.1016/j.cej.2020.125173
2,Ⅴ,0,0,0,0,1,DL-Menthol,Decanol,,0.667,0.333,,298.15,27.9799,10.1016/j.cej.2020.125173
2,Ⅴ,0,0,0,0,1,Thymol,"2-Methyl-2,4-pentanediol",,0.667,0.333,,298.15,32.6889,10.1016/j.cej.2020.125173
2,Ⅴ,0,0,0,0,1,Thymol,Decanol,,0.667,0.333,,298.15,14.3761,10.1016/j.cej.2020.125173
2,Ⅴ,0,0,0,0,1,Thymol,Camphor,,0.5,0.5,,298.15,25.8,10.1016/j.chroma.2018.07.070
2,Ⅴ,0,0,0,0,1,Thymol,Camphor,,0.6,0.4,,298.15,20.5,10.1016/j.chroma.2018.07.070
2,Ⅴ,0,0,0,0,1,Thymol,Camphor,,0.7,0.3,,298.15,18.8,10.1016/j.chroma.2018.07.070
2,Ⅴ,0,0,0,0,1,Thymol,10-Undecylenic acid,,0.2,0.8,,298.15,11.8,10.1016/j.chroma.2018.07.070
2,Ⅴ,0,0,0,0,1,Thymol,10-Undecylenic acid,,0.25,0.75,,298.15,12.4,10.1016/j.chroma.2018.07.070
2,Ⅴ,0,0,0,0,1,Thymol,10-Undecylenic acid,,0.333,0.667,,298.15,13.1,10.1016/j.chroma.2018.07.070
2,Ⅴ,0,0,0,0,1,Thymol,10-Undecylenic acid,,0.5,0.5,,298.15,13.2,10.1016/j.chroma.2018.07.070
2,Ⅴ,0,0,0,0,1,Thymol,10-Undecylenic acid,,0.6,0.4,,298.15,13,10.1016/j.chroma.2018.07.070
2,Ⅴ,0,0,0,0,1,Thymol,10-Undecylenic acid,,0.7,0.3,,298.15,15.6,10.1016/j.chroma.2018.07.070
2,Ⅴ,0,0,0,0,1,Thymol,Capric acid,,0.25,0.75,,298.15,10.4,10.1016/j.chroma.2018.07.070
2,Ⅴ,0,0,0,0,1,Thymol,Capric acid,,0.333,0.667,,298.15,10.8,10.1016/j.chroma.2018.07.070
2,Ⅴ,0,0,0,0,1,Thymol,Capric acid,,0.5,0.5,,298.15,11.2,10.1016/j.chroma.2018.07.070
2,Ⅴ,0,0,0,0,1,Thymol,Capric acid,,0.6,0.4,,298.15,14.4,10.1016/j.chroma.2018.07.070
2,Ⅴ,0,0,0,0,1,Trioctylphosphine oxide,Capric acid,,0.5,0.5,,293.15,48.55,10.1016/j.seppur.2020.116692
2,Ⅴ,0,0,0,0,1,Trioctylphosphine oxide,Capric acid,,0.5,0.5,,298.15,39.03,10.1016/j.seppur.2020.116692
2,Ⅴ,0,0,0,0,1,Trioctylphosphine oxide,Capric acid,,0.5,0.5,,303.15,31.58,10.1016/j.seppur.2020.116692
2,Ⅴ,0,0,0,0,1,Trioctylphosphine oxide,Capric acid,,0.5,0.5,,308.15,25.61,10.1016/j.seppur.2020.116692
2,Ⅴ,0,0,0,0,1,Trioctylphosphine oxide,Capric acid,,0.5,0.5,,313.15,21,10.1016/j.seppur.2020.116692
2,Ⅴ,0,0,0,0,1,Trioctylphosphine oxide,Capric acid,,0.5,0.5,,318.15,17.08,10.1016/j.seppur.2020.116692
2,Ⅴ,0,0,0,0,1,Trioctylphosphine oxide,Capric acid,,0.5,0.5,,323.15,14.82,10.1016/j.seppur.2020.116692
2,Ⅴ,0,0,0,0,1,Trioctylphosphine oxide,Capric acid,,0.5,0.5,,328.15,12.4,10.1016/j.seppur.2020.116692
2,Ⅴ,0,0,0,0,1,Trioctylphosphine oxide,Capric acid,,0.5,0.5,,333.15,10.59,10.1016/j.seppur.2020.116692
2,Ⅴ,0,0,0,0,1,Trioctylphosphine oxide,Capric acid,,0.5,0.5,,338.15,9.102,10.1016/j.seppur.2020.116692
2,Ⅴ,0,0,0,0,1,Trioctylphosphine oxide,Capric acid,,0.5,0.5,,343.15,7.854,10.1016/j.seppur.2020.116692
2,Ⅴ,0,0,0,0,1,Trioctylphosphine oxide,Lauric acid,,0.5,0.5,,293.15,58.75,10.1016/j.seppur.2020.116692
2,Ⅴ,0,0,0,0,1,Trioctylphosphine oxide,Lauric acid,,0.5,0.5,,298.15,46.51,10.1016/j.seppur.2020.116692
2,Ⅴ,0,0,0,0,1,Trioctylphosphine oxide,Lauric acid,,0.5,0.5,,303.15,37.23,10.1016/j.seppur.2020.116692
2,Ⅴ,0,0,0,0,1,Trioctylphosphine oxide,Lauric acid,,0.5,0.5,,308.15,30.14,10.1016/j.seppur.2020.116692
2,Ⅴ,0,0,0,0,1,Trioctylphosphine oxide,Lauric acid,,0.5,0.5,,313.15,24.76,10.1016/j.seppur.2020.116692
2,Ⅴ,0,0,0,0,1,Trioctylphosphine oxide,Lauric acid,,0.5,0.5,,318.15,20.61,10.1016/j.seppur.2020.116692
2,Ⅴ,0,0,0,0,1,Trioctylphosphine oxide,Lauric acid,,0.5,0.5,,323.15,17.12,10.1016/j.seppur.2020.116692
2,Ⅴ,0,0,0,0,1,Trioctylphosphine oxide,Lauric acid,,0.5,0.5,,328.15,14.61,10.1016/j.seppur.2020.116692
2,Ⅴ,0,0,0,0,1,Trioctylphosphine oxide,Lauric acid,,0.5,0.5,,333.15,12.49,10.1016/j.seppur.2020.116692
2,Ⅴ,0,0,0,0,1,Trioctylphosphine oxide,Lauric acid,,0.5,0.5,,338.15,10.71,10.1016/j.seppur.2020.116692
2,Ⅴ,0,0,0,0,1,Trioctylphosphine oxide,Lauric acid,,0.5,0.5,,343.15,9.225,10.1016/j.seppur.2020.116692
2,Ⅴ,0,0,0,0,1,Trioctylphosphine oxide,Phenol,,0.33,0.67,,293.15,16.47,10.1021/acssuschemeng.8b04843
2,Ⅴ,0,0,0,0,1,Trioctylphosphine oxide,Phenol,,0.33,0.67,,298.15,12.38,10.1021/acssuschemeng.8b04843
2,Ⅴ,0,0,0,0,1,Trioctylphosphine oxide,Phenol,,0.33,0.67,,303.15,9.52,10.1021/acssuschemeng.8b04843
2,Ⅴ,0,0,0,0,1,Trioctylphosphine oxide,Phenol,,0.33,0.67,,313.15,6.18,10.1021/acssuschemeng.8b04843
2,Ⅴ,0,0,0,0,1,Trioctylphosphine oxide,Phenol,,0.33,0.67,,323.15,4.35,10.1021/acssuschemeng.8b04843
2,Ⅴ,0,0,0,0,1,Trioctylphosphine oxide,Phenol,,0.33,0.67,,333.15,3.24,10.1021/acssuschemeng.8b04843
2,Ⅴ,0,0,0,0,1,Trioctylphosphine oxide,Phenol,,0.33,0.67,,343.15,2.53,10.1021/acssuschemeng.8b04843
2,Ⅴ,0,0,0,0,1,Trioctylphosphine oxide,Phenol,,0.33,0.67,,353.15,2.04,10.1021/acssuschemeng.8b04843
2,Ⅴ,0,0,0,0,1,Trioctylphosphine oxide,Phenol,,0.33,0.67,,363.15,1.73,10.1021/acssuschemeng.8b04843
2,Ⅴ,0,0,0,0,1,Trioctylphosphine oxide,Phenol,,0.5,0.5,,293.15,54,10.1021/acssuschemeng.8b04843
2,Ⅴ,0,0,0,0,1,Trioctylphosphine oxide,Phenol,,0.5,0.5,,298.15,43,10.1021/acssuschemeng.8b04843
2,Ⅴ,0,0,0,0,1,Trioctylphosphine oxide,Phenol,,0.5,0.5,,313.15,22,10.1021/acssuschemeng.8b04843
2,Ⅴ,0,0,0,0,1,Trioctylphosphine oxide,Phenol,,0.5,0.5,,323.15,15.02,10.1021/acssuschemeng.8b04843
2,Ⅴ,0,0,0,0,1,Trioctylphosphine oxide,Phenol,,0.5,0.5,,333.15,10.76,10.1021/acssuschemeng.8b04843
2,Ⅴ,0,0,0,0,1,Thymol,1-tetradecanol,,0.5,0.5,,293.15,40.384,10.1016/j.molliq.2022.120056
2,Ⅴ,0,0,0,0,1,Thymol,1-tetradecanol,,0.5,0.5,,298.15,28.752,10.1016/j.molliq.2022.120056
2,Ⅴ,0,0,0,0,1,Thymol,1-tetradecanol,,0.5,0.5,,303.15,20.508,10.1016/j.molliq.2022.120056
2,Ⅴ,0,0,0,0,1,Thymol,1-tetradecanol,,0.5,0.5,,308.15,15.561,10.1016/j.molliq.2022.120056
2,Ⅴ,0,0,0,0,1,Thymol,1-tetradecanol,,0.5,0.5,,313.15,11.683,10.1016/j.molliq.2022.120056
2,Ⅴ,0,0,0,0,1,Thymol,1-tetradecanol,,0.5,0.5,,318.15,8.975,10.1016/j.molliq.2022.120056
2,Ⅴ,0,0,0,0,1,Thymol,1-tetradecanol,,0.5,0.5,,323.15,6.889,10.1016/j.molliq.2022.120056
2,Ⅴ,0,0,0,0,1,Thymol,1-tetradecanol,,0.5,0.5,,328.15,5.344,10.1016/j.molliq.2022.120056
2,Ⅴ,0,0,0,0,1,Thymol,1-tetradecanol,,0.5,0.5,,333.15,4.296,10.1016/j.molliq.2022.120056
2,Ⅴ,0,0,0,0,1,Matrine,n-decanoic acid,,0.5,0.5,,298.15,362,10.1016/j.molliq.2022.119560
2,Ⅴ,0,0,0,0,1,Matrine,n-decanoic acid,,0.5,0.5,,303.15,247,10.1016/j.molliq.2022.119560
2,Ⅴ,0,0,0,0,1,Matrine,n-decanoic acid,,0.5,0.5,,308.15,167,10.1016/j.molliq.2022.119560
2,Ⅴ,0,0,0,0,1,Matrine,n-decanoic acid,,0.5,0.5,,313.15,119,10.1016/j.molliq.2022.119560
2,Ⅴ,0,0,0,0,1,Matrine,n-decanoic acid,,0.5,0.5,,318.15,84,10.1016/j.molliq.2022.119560
2,Ⅴ,0,0,0,0,1,Matrine,n-decanoic acid,,0.5,0.5,,323.15,64.5,10.1016/j.molliq.2022.119560
2,Ⅴ,0,0,0,0,1,Matrine,n-decanoic acid,,0.5,0.5,,328.15,48.6,10.1016/j.molliq.2022.119560
2,Ⅴ,0,0,0,0,1,Matrine,n-decanoic acid,,0.5,0.5,,333.15,37.5,10.1016/j.molliq.2022.119560
2,Ⅴ,0,0,0,0,1,Matrine,n-decanoic acid,,0.5,0.5,,338.15,29.7,10.1016/j.molliq.2022.119560
2,Ⅴ,0,0,0,0,1,Matrine,Lauric acid,,0.5,0.5,,298.15,349,10.1016/j.molliq.2022.119560
2,Ⅴ,0,0,0,0,1,Matrine,Lauric acid,,0.5,0.5,,303.15,236,10.1016/j.molliq.2022.119560
2,Ⅴ,0,0,0,0,1,Matrine,Lauric acid,,0.5,0.5,,308.15,164,10.1016/j.molliq.2022.119560
2,Ⅴ,0,0,0,0,1,Matrine,Lauric acid,,0.5,0.5,,313.15,118,10.1016/j.molliq.2022.119560
2,Ⅴ,0,0,0,0,1,Matrine,Lauric acid,,0.5,0.5,,318.15,84,10.1016/j.molliq.2022.119560
2,Ⅴ,0,0,0,0,1,Matrine,Lauric acid,,0.5,0.5,,323.15,64.8,10.1016/j.molliq.2022.119560
2,Ⅴ,0,0,0,0,1,Matrine,Lauric acid,,0.5,0.5,,328.15,49.8,10.1016/j.molliq.2022.119560
2,Ⅴ,0,0,0,0,1,Matrine,Lauric acid,,0.5,0.5,,333.15,36.7,10.1016/j.molliq.2022.119560
2,Ⅴ,0,0,0,0,1,Matrine,Lauric acid,,0.5,0.5,,338.15,30.6,10.1016/j.molliq.2022.119560
2,Ⅴ,0,0,0,0,1,Matrine,Myristic acid,,0.5,0.5,,298.15,356,10.1016/j.molliq.2022.119560
2,Ⅴ,0,0,0,0,1,Matrine,Myristic acid,,0.5,0.5,,303.15,238,10.1016/j.molliq.2022.119560
2,Ⅴ,0,0,0,0,1,Matrine,Myristic acid,,0.5,0.5,,308.15,168,10.1016/j.molliq.2022.119560
2,Ⅴ,0,0,0,0,1,Matrine,Myristic acid,,0.5,0.5,,313.15,121,10.1016/j.molliq.2022.119560
2,Ⅴ,0,0,0,0,1,Matrine,Myristic acid,,0.5,0.5,,318.15,89,10.1016/j.molliq.2022.119560
2,Ⅴ,0,0,0,0,1,Matrine,Myristic acid,,0.5,0.5,,323.15,67.4,10.1016/j.molliq.2022.119560
2,Ⅴ,0,0,0,0,1,Matrine,Myristic acid,,0.5,0.5,,328.15,52.2,10.1016/j.molliq.2022.119560
2,Ⅴ,0,0,0,0,1,Matrine,Myristic acid,,0.5,0.5,,333.15,40.6,10.1016/j.molliq.2022.119560
2,Ⅴ,0,0,0,0,1,Matrine,Myristic acid,,0.5,0.5,,338.15,32.3,10.1016/j.molliq.2022.119560
2,Ⅴ,0,0,0,0,1,DL-Menthol,DL-Camphor,,0.5,0.5,,298.15,20,10.1016/j.foodchem.2021.131930
2,Ⅴ,0,0,0,0,1,Alpha-terpineol,DL-Camphor,,0.5,0.5,,298.15,18.3,10.1016/j.foodchem.2021.131930
2,Ⅴ,0,0,0,0,1,Alpha-terpineol,Thymol,,0.5,0.5,,298.15,35.4,10.1016/j.foodchem.2021.131930
2,Ⅴ,0,0,0,0,1,Camphor,Thymol,,0.5,0.5,,298.15,31.7,10.1016/j.foodchem.2021.131930
2,Ⅴ,0,0,0,0,1,Alpha-terpineol,DL-Menthol,,0.5,0.5,,298.15,48,10.1016/j.foodchem.2021.131930
2,Ⅴ,0,0,0,0,1,Fenchyl alcohol,DL-Menthol,,0.5,0.5,,298.15,56.9,10.1016/j.foodchem.2021.131930
2,Ⅴ,0,0,0,0,1,Coumarin,Thymol,,0.5,0.5,,298.15,25,10.1016/j.foodchem.2021.131930
2,Ⅴ,0,0,0,0,1,Fenchyl alcohol,Thymol,,0.5,0.5,,298.15,32.9,10.1016/j.foodchem.2021.131930
2,Ⅴ,0,0,0,0,1,DL-Menthol,Thymol,,0.5,0.5,,298.15,42.3,10.1016/j.foodchem.2021.131930
2,Ⅴ,0,0,0,0,1,DL-Menthol,DL-Camphor,,0.5,0.5,,308.15,13.7,10.1016/j.foodchem.2021.131930
2,Ⅴ,0,0,0,0,1,Alpha-terpineol,DL-Camphor,,0.5,0.5,,308.15,13.8,10.1016/j.foodchem.2021.131930
2,Ⅴ,0,0,0,0,1,Alpha-terpineol,Thymol,,0.5,0.5,,308.15,20.47,10.1016/j.foodchem.2021.131930
2,Ⅴ,0,0,0,0,1,Camphor,Thymol,,0.5,0.5,,308.15,16.27,10.1016/j.foodchem.2021.131930
2,Ⅴ,0,0,0,0,1,Alpha-terpineol,DL-Menthol,,0.5,0.5,,308.15,22.87,10.1016/j.foodchem.2021.131930
2,Ⅴ,0,0,0,0,1,Fenchyl alcohol,DL-Menthol,,0.5,0.5,,308.15,27.67,10.1016/j.foodchem.2021.131930
2,Ⅴ,0,0,0,0,1,Coumarin,Thymol,,0.5,0.5,,308.15,16.8,10.1016/j.foodchem.2021.131930
2,Ⅴ,0,0,0,0,1,Fenchyl alcohol,Thymol,,0.5,0.5,,308.15,20.7,10.1016/j.foodchem.2021.131930
2,Ⅴ,0,0,0,0,1,DL-Menthol,Thymol,,0.5,0.5,,308.15,22.1,10.1016/j.foodchem.2021.131930
2,Ⅴ,0,0,0,0,1,DL-Menthol,DL-Camphor,,0.5,0.5,,313.15,13.5,10.1016/j.foodchem.2021.131930
2,Ⅴ,0,0,0,0,1,Alpha-terpineol,DL-Camphor,,0.5,0.5,,313.15,11.1,10.1016/j.foodchem.2021.131930
2,Ⅴ,0,0,0,0,1,Alpha-terpineol,Thymol,,0.5,0.5,,313.15,17.4,10.1016/j.foodchem.2021.131930
2,Ⅴ,0,0,0,0,1,Camphor,Thymol,,0.5,0.5,,313.15,15.9,10.1016/j.foodchem.2021.131930
2,Ⅴ,0,0,0,0,1,Alpha-terpineol,DL-Menthol,,0.5,0.5,,313.15,18.9,10.1016/j.foodchem.2021.131930
2,Ⅴ,0,0,0,0,1,Fenchyl alcohol,DL-Menthol,,0.5,0.5,,313.15,25.4,10.1016/j.foodchem.2021.131930
2,Ⅴ,0,0,0,0,1,Coumarin,Thymol,,0.5,0.5,,313.15,16.8,10.1016/j.foodchem.2021.131930
2,Ⅴ,0,0,0,0,1,Fenchyl alcohol,Thymol,,0.5,0.5,,313.15,28.2,10.1016/j.foodchem.2021.131930
2,Ⅴ,0,0,0,0,1,DL-Menthol,Thymol,,0.5,0.5,,313.15,19.6,10.1016/j.foodchem.2021.131930
2,Ⅴ,0,0,0,0,1,DL-Menthol,DL-Camphor,,0.5,0.5,,318.15,10.7,10.1016/j.foodchem.2021.131930
2,Ⅴ,0,0,0,0,1,Alpha-terpineol,DL-Camphor,,0.5,0.5,,318.15,10.9,10.1016/j.foodchem.2021.131930
2,Ⅴ,0,0,0,0,1,Alpha-terpineol,Thymol,,0.5,0.5,,318.15,15.1,10.1016/j.foodchem.2021.131930
2,Ⅴ,0,0,0,0,1,Camphor,Thymol,,0.5,0.5,,318.15,12.03,10.1016/j.foodchem.2021.131930
2,Ⅴ,0,0,0,0,1,Alpha-terpineol,DL-Menthol,,0.5,0.5,,318.15,14.93,10.1016/j.foodchem.2021.131930
2,Ⅴ,0,0,0,0,1,Fenchyl alcohol,DL-Menthol,,0.5,0.5,,318.15,18.07,10.1016/j.foodchem.2021.131930
2,Ⅴ,0,0,0,0,1,Coumarin,Thymol,,0.5,0.5,,318.15,13.6,10.1016/j.foodchem.2021.131930
2,Ⅴ,0,0,0,0,1,Fenchyl alcohol,Thymol,,0.5,0.5,,318.15,15.13,10.1016/j.foodchem.2021.131930
2,Ⅴ,0,0,0,0,1,DL-Menthol,Thymol,,0.5,0.5,,318.15,15.7,10.1016/j.foodchem.2021.131930
2,Ⅴ,0,0,0,0,1,DL-Menthol,DL-Camphor,,0.5,0.5,,333.15,7,10.1016/j.foodchem.2021.131930
2,Ⅴ,0,0,0,0,1,Alpha-terpineol,DL-Camphor,,0.5,0.5,,333.15,6.35,10.1016/j.foodchem.2021.131930
2,Ⅴ,0,0,0,0,1,Alpha-terpineol,Thymol,,0.5,0.5,,333.15,10.3,10.1016/j.foodchem.2021.131930
2,Ⅴ,0,0,0,0,1,Camphor,Thymol,,0.5,0.5,,333.15,8.35,10.1016/j.foodchem.2021.131930
2,Ⅴ,0,0,0,0,1,Alpha-terpineol,DL-Menthol,,0.5,0.5,,333.15,11.7,10.1016/j.foodchem.2021.131930
2,Ⅴ,0,0,0,0,1,Fenchyl alcohol,DL-Menthol,,0.5,0.5,,333.15,12.6,10.1016/j.foodchem.2021.131930
2,Ⅴ,0,0,0,0,1,Coumarin,Thymol,,0.5,0.5,,333.15,10.5,10.1016/j.foodchem.2021.131930
2,Ⅴ,0,0,0,0,1,Fenchyl alcohol,Thymol,,0.5,0.5,,333.15,10.5,10.1016/j.foodchem.2021.131930
2,Ⅴ,0,0,0,0,1,DL-Menthol,Thymol,,0.5,0.5,,333.15,8.6,10.1016/j.foodchem.2021.131930
2,Ⅴ,0,0,0,0,1,DL-Menthol,DL-Camphor,,0.5,0.5,,343.15,5.42,10.1016/j.foodchem.2021.131930
2,Ⅴ,0,0,0,0,1,Alpha-terpineol,DL-Camphor,,0.5,0.5,,343.15,5.53,10.1016/j.foodchem.2021.131930
2,Ⅴ,0,0,0,0,1,Alpha-terpineol,Thymol,,0.5,0.5,,343.15,7.1,10.1016/j.foodchem.2021.131930
2,Ⅴ,0,0,0,0,1,Camphor,Thymol,,0.5,0.5,,343.15,7.22,10.1016/j.foodchem.2021.131930
2,Ⅴ,0,0,0,0,1,Alpha-terpineol,DL-Menthol,,0.5,0.5,,343.15,6.95,10.1016/j.foodchem.2021.131930
2,Ⅴ,0,0,0,0,1,Fenchyl alcohol,DL-Menthol,,0.5,0.5,,343.15,7.02,10.1016/j.foodchem.2021.131930
2,Ⅴ,0,0,0,0,1,Coumarin,Thymol,,0.5,0.5,,343.15,6.4,10.1016/j.foodchem.2021.131930
2,Ⅴ,0,0,0,0,1,Fenchyl alcohol,Thymol,,0.5,0.5,,343.15,7.3,10.1016/j.foodchem.2021.131930
2,Ⅴ,0,0,0,0,1,DL-Menthol,Thymol,,0.5,0.5,,343.15,6.42,10.1016/j.foodchem.2021.131930
2,Ⅴ,0,0,0,0,1,DL-Menthol,DL-Camphor,,0.5,0.5,,353.15,3.62,10.1016/j.foodchem.2021.131930
2,Ⅴ,0,0,0,0,1,Alpha-terpineol,DL-Camphor,,0.5,0.5,,353.15,3.32,10.1016/j.foodchem.2021.131930
2,Ⅴ,0,0,0,0,1,Alpha-terpineol,Thymol,,0.5,0.5,,353.15,5.98,10.1016/j.foodchem.2021.131930
2,Ⅴ,0,0,0,0,1,Camphor,Thymol,,0.5,0.5,,353.15,5.28,10.1016/j.foodchem.2021.131930
2,Ⅴ,0,0,0,0,1,Alpha-terpineol,DL-Menthol,,0.5,0.5,,353.15,5.57,10.1016/j.foodchem.2021.131930
2,Ⅴ,0,0,0,0,1,Fenchyl alcohol,DL-Menthol,,0.5,0.5,,353.15,6.28,10.1016/j.foodchem.2021.131930
2,Ⅴ,0,0,0,0,1,Coumarin,Thymol,,0.5,0.5,,353.15,5.83,10.1016/j.foodchem.2021.131930
2,Ⅴ,0,0,0,0,1,Fenchyl alcohol,Thymol,,0.5,0.5,,353.15,5.52,10.1016/j.foodchem.2021.131930
2,Ⅴ,0,0,0,0,1,DL-Menthol,Thymol,,0.5,0.5,,353.15,5.55,10.1016/j.foodchem.2021.131930
2,Ⅴ,0,0,0,0,1,DL-Menthol,Thymol,,0.5,0.5,,298.15,57.88,10.1016/j.jhazmat.2021.127972
2,Ⅴ,0,0,0,0,1,DL-Menthol,Eucalyptol,,0.5,0.5,,298.15,8.04,10.1016/j.jhazmat.2021.127972
2,Ⅴ,0,0,0,0,1,DL-Menthol,Octanoic acid,,0.5,0.5,,298.15,15.88,10.1016/j.jhazmat.2021.127972
2,Ⅴ,0,0,0,0,1,DL-Menthol,Nonanoic acid,,0.5,0.5,,298.15,18.1,10.1016/j.jhazmat.2021.127972
2,Ⅴ,0,0,0,0,1,DL-Menthol,Decanoic acid,,0.5,0.5,,298.15,20.49,10.1016/j.jhazmat.2021.127972
2,Ⅴ,0,0,0,0,1,DL-Menthol,Undecanoic acid,,0.5,0.5,,298.15,22.1,10.1016/j.jhazmat.2021.127972
2,Ⅴ,0,0,0,0,1,DL-Camphor,Thymol,,0.5,0.5,,298.15,25.8,10.1016/j.jhazmat.2021.127972
2,Ⅴ,0,0,0,0,1,DL-Camphor,Octanoic acid,,0.5,0.5,,298.15,9.42,10.1016/j.jhazmat.2021.127972
2,Ⅴ,0,0,0,0,1,DL-Camphor,Nonanoic acid,,0.5,0.5,,298.15,10.4,10.1016/j.jhazmat.2021.127972
2,Ⅴ,0,0,0,0,1,DL-Camphor,Decanoic acid,,0.5,0.5,,298.15,11.2,10.1016/j.jhazmat.2021.127972
2,Ⅴ,0,0,0,0,1,DL-Camphor,Undecanoic acid,,0.5,0.5,,298.15,13.4,10.1016/j.jhazmat.2021.127972
2,Ⅴ,0,0,0,0,1,Thymol,Eucalyptol,,0.5,0.5,,298.15,21.8,10.1016/j.jhazmat.2021.127972
2,Ⅴ,0,0,0,0,1,Thymol,Octanoic acid,,0.5,0.5,,298.15,10.17,10.1016/j.jhazmat.2021.127972
2,Ⅴ,0,0,0,0,1,Thymol,Nonanoic acid,,0.5,0.5,,298.15,10.5,10.1016/j.jhazmat.2021.127972
2,Ⅴ,0,0,0,0,1,Thymol,Decanoic acid,,0.5,0.5,,298.15,11.8,10.1016/j.jhazmat.2021.127972
2,Ⅴ,0,0,0,0,1,Thymol,Undecanoic acid,,0.5,0.5,,298.15,12.6,10.1016/j.jhazmat.2021.127972
2,Ⅴ,0,0,0,0,1,Eucalyptol,Octanoic acid,,0.5,0.5,,298.15,5.25,10.1016/j.jhazmat.2021.127972
2,Ⅴ,0,0,0,0,1,Eucalyptol,Nonanoic acid,,0.5,0.5,,298.15,5.89,10.1016/j.jhazmat.2021.127972
2,Ⅴ,0,0,0,0,1,Eucalyptol,Decanoic acid,,0.5,0.5,,298.15,6.37,10.1016/j.jhazmat.2021.127972
2,Ⅴ,0,0,0,0,1,Eucalyptol,Undecanoic acid,,0.5,0.5,,298.15,6.8,10.1016/j.jhazmat.2021.127972
2,Ⅴ,0,0,0,0,1,Eucalyptol,Dodecanoic acid,,0.5,0.5,,298.15,7.16,10.1016/j.jhazmat.2021.127972
2,Ⅴ,0,0,0,0,1,Octanoic acid,Nonanoic acid,,0.5,0.5,,298.15,6.36,10.1016/j.jhazmat.2021.127972
2,Ⅴ,0,0,0,0,1,Octanoic acid,Decanoic acid,,0.5,0.5,,298.15,7.44,10.1016/j.jhazmat.2021.127972
2,Ⅴ,0,0,0,0,1,Octanoic acid,Undecanoic acid,,0.5,0.5,,298.15,9.61,10.1016/j.jhazmat.2021.127972
2,Ⅴ,0,0,0,0,1,Nonanoic acid,Decanoic acid,,0.5,0.5,,298.15,8.1,10.1016/j.jhazmat.2021.127972
2,Ⅴ,0,0,0,0,1,Nonanoic acid,Undecanoic acid,,0.5,0.5,,298.15,10.16,10.1016/j.jhazmat.2021.127972
2,Ⅴ,0,0,0,0,1,Decanoic acid,Undecanoic acid,,0.5,0.5,,298.15,12.11,10.1016/j.jhazmat.2021.127972
2,Ⅴ,0,0,0,0,1,Imidazole,Monoethanolamine,,0.333,0.667,,298.15,19.7,10.1016/j.jmgm.2022.108319
2,Ⅴ,0,0,0,0,1,Imidazole,Monoethanolamine,,0.333,0.667,,308.15,10.2,10.1016/j.jmgm.2022.108319
2,Ⅴ,0,0,0,0,1,Imidazole,Monoethanolamine,,0.333,0.667,,318.15,6.96,10.1016/j.jmgm.2022.108319
2,Ⅴ,0,0,0,0,1,Imidazole,Monoethanolamine,,0.333,0.667,,328.15,4.98,10.1016/j.jmgm.2022.108319
2,Ⅴ,0,0,0,0,1,Imidazole,Monoethanolamine,,0.333,0.667,,338.15,3.75,10.1016/j.jmgm.2022.108319
2,Ⅴ,0,0,0,0,1,Imidazole,Monoethanolamine,,0.25,0.75,,298.15,18.9,10.1016/j.jmgm.2022.108319
2,Ⅴ,0,0,0,0,1,Imidazole,Monoethanolamine,,0.25,0.75,,308.15,10.1,10.1016/j.jmgm.2022.108319
2,Ⅴ,0,0,0,0,1,Imidazole,Monoethanolamine,,0.25,0.75,,318.15,6.92,10.1016/j.jmgm.2022.108319
2,Ⅴ,0,0,0,0,1,Imidazole,Monoethanolamine,,0.25,0.75,,328.15,4.89,10.1016/j.jmgm.2022.108319
2,Ⅴ,0,0,0,0,1,Imidazole,Monoethanolamine,,0.25,0.75,,338.15,3.69,10.1016/j.jmgm.2022.108319
2,Ⅴ,0,0,0,0,1,Imidazole,Monoethanolamine,,0.2,0.8,,298.15,17,10.1016/j.jmgm.2022.108319
2,Ⅴ,0,0,0,0,1,Imidazole,Monoethanolamine,,0.2,0.8,,308.15,9.66,10.1016/j.jmgm.2022.108319
2,Ⅴ,0,0,0,0,1,Imidazole,Monoethanolamine,,0.2,0.8,,318.15,6.42,10.1016/j.jmgm.2022.108319
2,Ⅴ,0,0,0,0,1,Imidazole,Monoethanolamine,,0.2,0.8,,328.15,4.53,10.1016/j.jmgm.2022.108319
2,Ⅴ,0,0,0,0,1,Imidazole,Monoethanolamine,,0.2,0.8,,338.15,3.21,10.1016/j.jmgm.2022.108319
2,Ⅴ,0,0,0,0,1,Imidazole,Monoethanolamine,,0.167,0.833,,298.15,18.3,10.1016/j.jmgm.2022.108319
2,Ⅴ,0,0,0,0,1,Imidazole,Monoethanolamine,,0.167,0.833,,308.15,12.4,10.1016/j.jmgm.2022.108319
2,Ⅴ,0,0,0,0,1,Imidazole,Monoethanolamine,,0.167,0.833,,318.15,8.2,10.1016/j.jmgm.2022.108319
2,Ⅴ,0,0,0,0,1,Imidazole,Monoethanolamine,,0.167,0.833,,328.15,5.6,10.1016/j.jmgm.2022.108319
2,Ⅴ,0,0,0,0,1,Imidazole,Monoethanolamine,,0.167,0.833,,338.15,4.2,10.1016/j.jmgm.2022.108319
2,Ⅴ,0,0,0,0,1,Imidazole,Monoethanolamine,,0.143,0.857,,298.15,18.8,10.1016/j.jmgm.2022.108319
2,Ⅴ,0,0,0,0,1,Imidazole,Monoethanolamine,,0.143,0.857,,308.15,12.8,10.1016/j.jmgm.2022.108319
2,Ⅴ,0,0,0,0,1,Imidazole,Monoethanolamine,,0.143,0.857,,318.15,8.5,10.1016/j.jmgm.2022.108319
2,Ⅴ,0,0,0,0,1,Imidazole,Monoethanolamine,,0.143,0.857,,328.15,5.8,10.1016/j.jmgm.2022.108319
2,Ⅴ,0,0,0,0,1,Imidazole,Monoethanolamine,,0.143,0.857,,338.15,4.4,10.1016/j.jmgm.2022.108319
2,Ⅴ,0,0,0,0,1,L-Lysine,Hexanoic acid,,0.333,0.667,,293.15,5.1,10.1016/j.jcou.2022.102217
2,Ⅴ,0,0,0,0,1,L-Lysine,Hexanoic acid,,0.333,0.667,,298.15,2.6,10.1016/j.jcou.2022.102217
2,Ⅴ,0,0,0,0,1,L-Lysine,Hexanoic acid,,0.333,0.667,,303.15,1.2,10.1016/j.jcou.2022.102217
2,Ⅴ,0,0,0,0,1,L-Lysine,Hexanoic acid,,0.333,0.667,,308.15,0.5,10.1016/j.jcou.2022.102217
2,Ⅴ,0,0,0,0,1,L-Lysine,Hexanoic acid,,0.333,0.667,,313.15,0.2,10.1016/j.jcou.2022.102217
2,Ⅴ,0,0,0,0,1,L-Lysine,Hexanoic acid,,0.333,0.667,,318.15,0.1,10.1016/j.jcou.2022.102217
2,Ⅴ,0,0,0,0,1,L-Lysine,Hexanoic acid,,0.333,0.667,,323.15,0.065,10.1016/j.jcou.2022.102217
2,Ⅴ,0,0,0,0,1,L-Alanine,Hexanoic acid,,0.333,0.667,,293.15,8.6,10.1016/j.jcou.2022.102217
2,Ⅴ,0,0,0,0,1,L-Alanine,Hexanoic acid,,0.333,0.667,,298.15,5.6,10.1016/j.jcou.2022.102217
2,Ⅴ,0,0,0,0,1,L-Alanine,Hexanoic acid,,0.333,0.667,,303.15,2.9,10.1016/j.jcou.2022.102217
2,Ⅴ,0,0,0,0,1,L-Alanine,Hexanoic acid,,0.333,0.667,,308.15,1.5,10.1016/j.jcou.2022.102217
2,Ⅴ,0,0,0,0,1,L-Alanine,Hexanoic acid,,0.333,0.667,,313.15,0.7,10.1016/j.jcou.2022.102217
2,Ⅴ,0,0,0,0,1,L-Alanine,Hexanoic acid,,0.333,0.667,,318.15,0.3,10.1016/j.jcou.2022.102217
2,Ⅴ,0,0,0,0,1,L-Alanine,Hexanoic acid,,0.333,0.667,,323.15,0.12,10.1016/j.jcou.2022.102217
2,Ⅴ,0,0,0,0,1,L-histidine,Hexanoic acid,,0.333,0.667,,293.15,6.6,10.1016/j.jcou.2022.102217
2,Ⅴ,0,0,0,0,1,L-histidine,Hexanoic acid,,0.333,0.667,,298.15,3.8,10.1016/j.jcou.2022.102217
2,Ⅴ,0,0,0,0,1,L-histidine,Hexanoic acid,,0.333,0.667,,303.15,2.6,10.1016/j.jcou.2022.102217
2,Ⅴ,0,0,0,0,1,L-histidine,Hexanoic acid,,0.333,0.667,,308.15,1.2,10.1016/j.jcou.2022.102217
2,Ⅴ,0,0,0,0,1,L-histidine,Hexanoic acid,,0.333,0.667,,313.15,0.5,10.1016/j.jcou.2022.102217
2,Ⅴ,0,0,0,0,1,L-histidine,Hexanoic acid,,0.333,0.667,,318.15,0.2,10.1016/j.jcou.2022.102217
2,Ⅴ,0,0,0,0,1,L-histidine,Hexanoic acid,,0.333,0.667,,323.15,0.1,10.1016/j.jcou.2022.102217
2,Ⅴ,0,0,0,0,1,L-Cystine,Hexanoic acid,,0.333,0.667,,293.15,13.2,10.1016/j.jcou.2022.102217
2,Ⅴ,0,0,0,0,1,L-Cystine,Hexanoic acid,,0.333,0.667,,298.15,7.8,10.1016/j.jcou.2022.102217
2,Ⅴ,0,0,0,0,1,L-Cystine,Hexanoic acid,,0.333,0.667,,303.15,4.1,10.1016/j.jcou.2022.102217
2,Ⅴ,0,0,0,0,1,L-Cystine,Hexanoic acid,,0.333,0.667,,308.15,2.4,10.1016/j.jcou.2022.102217
2,Ⅴ,0,0,0,0,1,L-Cystine,Hexanoic acid,,0.333,0.667,,313.15,1.1,10.1016/j.jcou.2022.102217
2,Ⅴ,0,0,0,0,1,L-Cystine,Hexanoic acid,,0.333,0.667,,318.15,0.6,10.1016/j.jcou.2022.102217
2,Ⅴ,0,0,0,0,1,L-Cystine,Hexanoic acid,,0.333,0.667,,323.15,0.25,10.1016/j.jcou.2022.102217
2,Ⅴ,0,0,0,0,1,L-Lysine,Oxalic acid,,0.333,0.667,,293.15,7.4,10.1016/j.jcou.2022.102217
2,Ⅴ,0,0,0,0,1,L-Lysine,Oxalic acid,,0.333,0.667,,298.15,5.8,10.1016/j.jcou.2022.102217
2,Ⅴ,0,0,0,0,1,L-Lysine,Oxalic acid,,0.333,0.667,,303.15,3.2,10.1016/j.jcou.2022.102217
2,Ⅴ,0,0,0,0,1,L-Lysine,Oxalic acid,,0.333,0.667,,308.15,1.7,10.1016/j.jcou.2022.102217
2,Ⅴ,0,0,0,0,1,L-Lysine,Oxalic acid,,0.333,0.667,,313.15,1.1,10.1016/j.jcou.2022.102217
2,Ⅴ,0,0,0,0,1,L-Lysine,Oxalic acid,,0.333,0.667,,318.15,0.4,10.1016/j.jcou.2022.102217
2,Ⅴ,0,0,0,0,1,L-Lysine,Oxalic acid,,0.333,0.667,,323.15,0.18,10.1016/j.jcou.2022.102217
2,Ⅴ,0,0,0,0,1,L-Alanine,Oxalic acid,,0.333,0.667,,293.15,11.5,10.1016/j.jcou.2022.102217
2,Ⅴ,0,0,0,0,1,L-Alanine,Oxalic acid,,0.333,0.667,,298.15,6.3,10.1016/j.jcou.2022.102217
2,Ⅴ,0,0,0,0,1,L-Alanine,Oxalic acid,,0.333,0.667,,303.15,3.6,10.1016/j.jcou.2022.102217
2,Ⅴ,0,0,0,0,1,L-Alanine,Oxalic acid,,0.333,0.667,,308.15,1.4,10.1016/j.jcou.2022.102217
2,Ⅴ,0,0,0,0,1,L-Alanine,Oxalic acid,,0.333,0.667,,313.15,0.8,10.1016/j.jcou.2022.102217
2,Ⅴ,0,0,0,0,1,L-Alanine,Oxalic acid,,0.333,0.667,,318.15,0.3,10.1016/j.jcou.2022.102217
2,Ⅴ,0,0,0,0,1,L-Alanine,Oxalic acid,,0.333,0.667,,323.15,0.13,10.1016/j.jcou.2022.102217
2,Ⅴ,0,0,0,0,1,L-histidine,Oxalic acid,,0.333,0.667,,293.15,9.8,10.1016/j.jcou.2022.102217
2,Ⅴ,0,0,0,0,1,L-histidine,Oxalic acid,,0.333,0.667,,298.15,5.3,10.1016/j.jcou.2022.102217
