Repository: acid-design-lab/DESignSolvents

# DESignSolvents
1. DataAnalysis

2. MiningDescriptors

3. ML_MODELS

4. BEST_MODEL

File: VISCOSITY/Viscosity.csv (part 8 of 11)
Number of components,Type of DES,I,II,III,IV,V,Component#1,Component#2,Component#3,X#1 (molar fraction),X#2 (molar fraction),X#3 (molar fraction),"Temperature, K","Viscosity, cP",Reference (DOI)
2,Ⅴ,0,0,0,0,1,L-histidine,Oxalic acid,,0.333,0.667,,303.15,2.6,10.1016/j.jcou.2022.102217
2,Ⅴ,0,0,0,0,1,L-histidine,Oxalic acid,,0.333,0.667,,308.15,1.2,10.1016/j.jcou.2022.102217
2,Ⅴ,0,0,0,0,1,L-histidine,Oxalic acid,,0.333,0.667,,313.15,0.7,10.1016/j.jcou.2022.102217
2,Ⅴ,0,0,0,0,1,L-histidine,Oxalic acid,,0.333,0.667,,318.15,0.3,10.1016/j.jcou.2022.102217
2,Ⅴ,0,0,0,0,1,L-histidine,Oxalic acid,,0.333,0.667,,323.15,0.16,10.1016/j.jcou.2022.102217
2,Ⅴ,0,0,0,0,1,L-Cystine,Oxalic acid,,0.333,0.667,,293.15,16.5,10.1016/j.jcou.2022.102217
2,Ⅴ,0,0,0,0,1,L-Cystine,Oxalic acid,,0.333,0.667,,298.15,9.8,10.1016/j.jcou.2022.102217
2,Ⅴ,0,0,0,0,1,L-Cystine,Oxalic acid,,0.333,0.667,,303.15,4.7,10.1016/j.jcou.2022.102217
2,Ⅴ,0,0,0,0,1,L-Cystine,Oxalic acid,,0.333,0.667,,308.15,2.5,10.1016/j.jcou.2022.102217
2,Ⅴ,0,0,0,0,1,L-Cystine,Oxalic acid,,0.333,0.667,,313.15,1.3,10.1016/j.jcou.2022.102217
2,Ⅴ,0,0,0,0,1,L-Cystine,Oxalic acid,,0.333,0.667,,318.15,0.6,10.1016/j.jcou.2022.102217
2,Ⅴ,0,0,0,0,1,L-Cystine,Oxalic acid,,0.333,0.667,,323.15,0.21,10.1016/j.jcou.2022.102217
2,Ⅴ,0,0,0,0,1,L-Lysine,Decanoic acid,,0.333,0.667,,293.15,10.8,10.1016/j.jcou.2022.102217
2,Ⅴ,0,0,0,0,1,L-Lysine,Decanoic acid,,0.333,0.667,,298.15,5.7,10.1016/j.jcou.2022.102217
2,Ⅴ,0,0,0,0,1,L-Lysine,Decanoic acid,,0.333,0.667,,303.15,2.4,10.1016/j.jcou.2022.102217
2,Ⅴ,0,0,0,0,1,L-Lysine,Decanoic acid,,0.333,0.667,,308.15,1.5,10.1016/j.jcou.2022.102217
2,Ⅴ,0,0,0,0,1,L-Lysine,Decanoic acid,,0.333,0.667,,313.15,0.6,10.1016/j.jcou.2022.102217
2,Ⅴ,0,0,0,0,1,L-Lysine,Decanoic acid,,0.333,0.667,,318.15,0.2,10.1016/j.jcou.2022.102217
2,Ⅴ,0,0,0,0,1,L-Lysine,Decanoic acid,,0.333,0.667,,323.15,0.95,10.1016/j.jcou.2022.102217
2,Ⅴ,0,0,0,0,1,L-Alanine,Decanoic acid,,0.333,0.667,,293.15,14.3,10.1016/j.jcou.2022.102217
2,Ⅴ,0,0,0,0,1,L-Alanine,Decanoic acid,,0.333,0.667,,298.15,8.2,10.1016/j.jcou.2022.102217
2,Ⅴ,0,0,0,0,1,L-Alanine,Decanoic acid,,0.333,0.667,,303.15,3.8,10.1016/j.jcou.2022.102217
2,Ⅴ,0,0,0,0,1,L-Alanine,Decanoic acid,,0.333,0.667,,308.15,1.7,10.1016/j.jcou.2022.102217
2,Ⅴ,0,0,0,0,1,L-Alanine,Decanoic acid,,0.333,0.667,,313.15,0.9,10.1016/j.jcou.2022.102217
2,Ⅴ,0,0,0,0,1,L-Alanine,Decanoic acid,,0.333,0.667,,318.15,0.4,10.1016/j.jcou.2022.102217
2,Ⅴ,0,0,0,0,1,L-Alanine,Decanoic acid,,0.333,0.667,,323.15,0.17,10.1016/j.jcou.2022.102217
2,Ⅴ,0,0,0,0,1,L-histidine,Decanoic acid,,0.333,0.667,,293.15,12.8,10.1016/j.jcou.2022.102217
2,Ⅴ,0,0,0,0,1,L-histidine,Decanoic acid,,0.333,0.667,,298.15,6.3,10.1016/j.jcou.2022.102217
2,Ⅴ,0,0,0,0,1,L-histidine,Decanoic acid,,0.333,0.667,,303.15,2.8,10.1016/j.jcou.2022.102217
2,Ⅴ,0,0,0,0,1,L-histidine,Decanoic acid,,0.333,0.667,,308.15,1.5,10.1016/j.jcou.2022.102217
2,Ⅴ,0,0,0,0,1,L-histidine,Decanoic acid,,0.333,0.667,,313.15,0.8,10.1016/j.jcou.2022.102217
2,Ⅴ,0,0,0,0,1,L-histidine,Decanoic acid,,0.333,0.667,,318.15,0.3,10.1016/j.jcou.2022.102217
2,Ⅴ,0,0,0,0,1,L-histidine,Decanoic acid,,0.333,0.667,,323.15,0.12,10.1016/j.jcou.2022.102217
2,Ⅴ,0,0,0,0,1,L-Cystine,Decanoic acid,,0.333,0.667,,293.15,18.5,10.1016/j.jcou.2022.102217
2,Ⅴ,0,0,0,0,1,L-Cystine,Decanoic acid,,0.333,0.667,,298.15,9.8,10.1016/j.jcou.2022.102217
2,Ⅴ,0,0,0,0,1,L-Cystine,Decanoic acid,,0.333,0.667,,303.15,5.2,10.1016/j.jcou.2022.102217
2,Ⅴ,0,0,0,0,1,L-Cystine,Decanoic acid,,0.333,0.667,,308.15,2.7,10.1016/j.jcou.2022.102217
2,Ⅴ,0,0,0,0,1,L-Cystine,Decanoic acid,,0.333,0.667,,313.15,1.4,10.1016/j.jcou.2022.102217
2,Ⅴ,0,0,0,0,1,L-Cystine,Decanoic acid,,0.333,0.667,,318.15,0.7,10.1016/j.jcou.2022.102217
2,Ⅴ,0,0,0,0,1,L-Cystine,Decanoic acid,,0.333,0.667,,323.15,0.31,10.1016/j.jcou.2022.102217
2,Ⅴ,0,0,0,0,1,L-Lysine,Dodecanoic acid,,0.333,0.667,,293.15,13.7,10.1016/j.jcou.2022.102217
2,Ⅴ,0,0,0,0,1,L-Lysine,Dodecanoic acid,,0.333,0.667,,298.15,6.4,10.1016/j.jcou.2022.102217
2,Ⅴ,0,0,0,0,1,L-Lysine,Dodecanoic acid,,0.333,0.667,,303.15,3.5,10.1016/j.jcou.2022.102217
2,Ⅴ,0,0,0,0,1,L-Lysine,Dodecanoic acid,,0.333,0.667,,308.15,1.8,10.1016/j.jcou.2022.102217
2,Ⅴ,0,0,0,0,1,L-Lysine,Dodecanoic acid,,0.333,0.667,,313.15,0.8,10.1016/j.jcou.2022.102217
2,Ⅴ,0,0,0,0,1,L-Lysine,Dodecanoic acid,,0.333,0.667,,318.15,0.3,10.1016/j.jcou.2022.102217
2,Ⅴ,0,0,0,0,1,L-Lysine,Dodecanoic acid,,0.333,0.667,,323.15,0.14,10.1016/j.jcou.2022.102217
2,Ⅴ,0,0,0,0,1,L-Alanine,Dodecanoic acid,,0.333,0.667,,293.15,17.4,10.1016/j.jcou.2022.102217
2,Ⅴ,0,0,0,0,1,L-Alanine,Dodecanoic acid,,0.333,0.667,,298.15,8.3,10.1016/j.jcou.2022.102217
2,Ⅴ,0,0,0,0,1,L-Alanine,Dodecanoic acid,,0.333,0.667,,303.15,4.8,10.1016/j.jcou.2022.102217
2,Ⅴ,0,0,0,0,1,L-Alanine,Dodecanoic acid,,0.333,0.667,,308.15,2.7,10.1016/j.jcou.2022.102217
2,Ⅴ,0,0,0,0,1,L-Alanine,Dodecanoic acid,,0.333,0.667,,313.15,1.1,10.1016/j.jcou.2022.102217
2,Ⅴ,0,0,0,0,1,L-Alanine,Dodecanoic acid,,0.333,0.667,,318.15,0.5,10.1016/j.jcou.2022.102217
2,Ⅴ,0,0,0,0,1,L-Alanine,Dodecanoic acid,,0.333,0.667,,323.15,0.28,10.1016/j.jcou.2022.102217
2,Ⅴ,0,0,0,0,1,L-histidine,Dodecanoic acid,,0.333,0.667,,293.15,15.2,10.1016/j.jcou.2022.102217
2,Ⅴ,0,0,0,0,1,L-histidine,Dodecanoic acid,,0.333,0.667,,298.15,7.3,10.1016/j.jcou.2022.102217
2,Ⅴ,0,0,0,0,1,L-histidine,Dodecanoic acid,,0.333,0.667,,303.15,4.1,10.1016/j.jcou.2022.102217
2,Ⅴ,0,0,0,0,1,L-histidine,Dodecanoic acid,,0.333,0.667,,308.15,2.5,10.1016/j.jcou.2022.102217
2,Ⅴ,0,0,0,0,1,L-histidine,Dodecanoic acid,,0.333,0.667,,313.15,1,10.1016/j.jcou.2022.102217
2,Ⅴ,0,0,0,0,1,L-histidine,Dodecanoic acid,,0.333,0.667,,318.15,0.4,10.1016/j.jcou.2022.102217
2,Ⅴ,0,0,0,0,1,L-histidine,Dodecanoic acid,,0.333,0.667,,323.15,0.16,10.1016/j.jcou.2022.102217
2,Ⅴ,0,0,0,0,1,L-Cystine,Dodecanoic acid,,0.333,0.667,,293.15,20.6,10.1016/j.jcou.2022.102217
2,Ⅴ,0,0,0,0,1,L-Cystine,Dodecanoic acid,,0.333,0.667,,298.15,10.5,10.1016/j.jcou.2022.102217
2,Ⅴ,0,0,0,0,1,L-Cystine,Dodecanoic acid,,0.333,0.667,,303.15,5.4,10.1016/j.jcou.2022.102217
2,Ⅴ,0,0,0,0,1,L-Cystine,Dodecanoic acid,,0.333,0.667,,308.15,3.1,10.1016/j.jcou.2022.102217
2,Ⅴ,0,0,0,0,1,L-Cystine,Dodecanoic acid,,0.333,0.667,,313.15,1.4,10.1016/j.jcou.2022.102217
2,Ⅴ,0,0,0,0,1,L-Cystine,Dodecanoic acid,,0.333,0.667,,318.15,0.6,10.1016/j.jcou.2022.102217
2,Ⅴ,0,0,0,0,1,L-Cystine,Dodecanoic acid,,0.333,0.667,,323.15,0.31,10.1016/j.jcou.2022.102217
2,Ⅴ,0,0,0,0,1,Trioctylphosphine oxide,Thymol,,0.333,0.667,,298.15,62.1,10.1016/j.foodchem.2022.133379
2,Ⅴ,0,0,0,0,1,DL-Menthol,Hexanoic acid,,0.5,0.5,,298.15,8.48,10.1016/j.foodchem.2022.133379
2,Ⅴ,0,0,0,0,1,DL-Menthol,Thymol,,0.5,0.5,,298.15,27.48,10.1016/j.foodchem.2022.133379
2,Ⅴ,0,0,0,0,1,DL-Menthol,Decanoic acid,,0.5,0.5,,298.15,13.64,10.1016/j.foodchem.2022.133379
2,Ⅴ,0,0,0,0,1,DL-Menthol,Octanoic acid,,0.5,0.5,,298.15,10.6,10.1016/j.foodchem.2022.133379
2,Ⅴ,0,0,0,0,1,Dodecanoic acid,Octanoic acid,,0.333,0.667,,298.15,7.16,10.1016/j.foodchem.2022.133379
2,Ⅴ,0,0,0,0,1,Lidocaine,Decanoic acid,,0.333,0.667,,298.15,182.2,10.1016/j.foodchem.2022.133379
2,Ⅴ,0,0,0,0,1,DL-Menthol,Hexanoic acid,,0.333,0.667,,298.15,12.3,10.1016/j.talanta.2022.124243
2,Ⅴ,0,0,0,0,1,DL-Menthol,Heptanoic acid,,0.333,0.667,,298.15,14.8,10.1016/j.talanta.2022.124243
2,Ⅴ,0,0,0,0,1,DL-Menthol,Octanoic acid,,0.333,0.667,,298.15,16.6,10.1016/j.talanta.2022.124243
2,Ⅴ,0,0,0,0,1,DL-Menthol,Nonanoic acid,,0.333,0.667,,298.15,18.3,10.1016/j.talanta.2022.124243
2,Ⅴ,0,0,0,0,1,DL-Menthol,Decanoic acid,,0.333,0.667,,298.15,20.12,10.1016/j.talanta.2022.124243
2,Ⅴ,0,0,0,0,1,Thymol,Hexanoic acid,,0.333,0.667,,298.15,5.13,10.1016/j.talanta.2022.124243
2,Ⅴ,0,0,0,0,1,Thymol,Heptanoic acid,,0.333,0.667,,298.15,5.8,10.1016/j.talanta.2022.124243
2,Ⅴ,0,0,0,0,1,Thymol,Octanoic acid,,0.333,0.667,,298.15,7.12,10.1016/j.talanta.2022.124243
2,Ⅴ,0,0,0,0,1,Thymol,Nonanoic acid,,0.333,0.667,,298.15,9.6,10.1016/j.talanta.2022.124243
2,Ⅴ,0,0,0,0,1,Thymol,Decanoic acid,,0.333,0.667,,298.15,12.22,10.1016/j.talanta.2022.124243
2,Ⅴ,0,0,0,0,1,betaine,ethanediol,,0.25,0.75,,293.2,106.5,10.1016/j.jct.2022.106999
2,Ⅴ,0,0,0,0,1,betaine,ethanediol,,0.25,0.75,,303.2,64,10.1016/j.jct.2022.106999
2,Ⅴ,0,0,0,0,1,betaine,ethanediol,,0.25,0.75,,313.2,41.1,10.1016/j.jct.2022.106999
2,Ⅴ,0,0,0,0,1,betaine,ethanediol,,0.25,0.75,,323.2,27.8,10.1016/j.jct.2022.106999
2,Ⅴ,0,0,0,0,1,betaine,ethanediol,,0.25,0.75,,333.2,19.7,10.1016/j.jct.2022.106999
2,Ⅴ,0,0,0,0,1,betaine,ethanediol,,0.2,0.8,,293.2,77.2,10.1016/j.jct.2022.106999
2,Ⅴ,0,0,0,0,1,betaine,ethanediol,,0.2,0.8,,303.2,47.1,10.1016/j.jct.2022.106999
2,Ⅴ,0,0,0,0,1,betaine,ethanediol,,0.2,0.8,,313.2,30.4,10.1016/j.jct.2022.106999
2,Ⅴ,0,0,0,0,1,betaine,ethanediol,,0.2,0.8,,323.2,20.9,10.1016/j.jct.2022.106999
2,Ⅴ,0,0,0,0,1,betaine,ethanediol,,0.2,0.8,,333.2,14.9,10.1016/j.jct.2022.106999
2,Ⅴ,0,0,0,0,1,betaine,ethanediol,,0.1667,0.8333,,293.2,58.2,10.1016/j.jct.2022.106999
2,Ⅴ,0,0,0,0,1,betaine,ethanediol,,0.1667,0.8333,,303.2,36.5,10.1016/j.jct.2022.106999
2,Ⅴ,0,0,0,0,1,betaine,ethanediol,,0.1667,0.8333,,313.2,24.2,10.1016/j.jct.2022.106999
2,Ⅴ,0,0,0,0,1,betaine,ethanediol,,0.1667,0.8333,,323.2,17,10.1016/j.jct.2022.106999
2,Ⅴ,0,0,0,0,1,betaine,ethanediol,,0.1667,0.8333,,333.2,12.3,10.1016/j.jct.2022.106999
2,Ⅴ,0,0,0,0,1,L-carnitine,ethanediol,,0.25,0.75,,293.2,479,10.1016/j.jct.2022.106999
2,Ⅴ,0,0,0,0,1,L-carnitine,ethanediol,,0.25,0.75,,303.2,253.8,10.1016/j.jct.2022.106999
2,Ⅴ,0,0,0,0,1,L-carnitine,ethanediol,,0.25,0.75,,313.2,145.7,10.1016/j.jct.2022.106999
2,Ⅴ,0,0,0,0,1,L-carnitine,ethanediol,,0.25,0.75,,323.2,89.2,10.1016/j.jct.2022.106999
2,Ⅴ,0,0,0,0,1,L-carnitine,ethanediol,,0.25,0.75,,333.2,58.3,10.1016/j.jct.2022.106999
2,Ⅴ,0,0,0,0,1,L-carnitine,ethanediol,,0.2,0.8,,293.2,229.7,10.1016/j.jct.2022.106999
2,Ⅴ,0,0,0,0,1,L-carnitine,ethanediol,,0.2,0.8,,303.2,128.9,10.1016/j.jct.2022.106999
2,Ⅴ,0,0,0,0,1,L-carnitine,ethanediol,,0.2,0.8,,313.2,77.8,10.1016/j.jct.2022.106999
2,Ⅴ,0,0,0,0,1,L-carnitine,ethanediol,,0.2,0.8,,323.2,49.9,10.1016/j.jct.2022.106999
2,Ⅴ,0,0,0,0,1,L-carnitine,ethanediol,,0.2,0.8,,333.2,33.7,10.1016/j.jct.2022.106999
2,Ⅴ,0,0,0,0,1,L-carnitine,ethanediol,,0.1667,0.8333,,293.2,150.3,10.1016/j.jct.2022.106999
2,Ⅴ,0,0,0,0,1,L-carnitine,ethanediol,,0.1667,0.8333,,303.2,87.2,10.1016/j.jct.2022.106999
2,Ⅴ,0,0,0,0,1,L-carnitine,ethanediol,,0.1667,0.8333,,313.2,54.1,10.1016/j.jct.2022.106999
2,Ⅴ,0,0,0,0,1,L-carnitine,ethanediol,,0.1667,0.8333,,323.2,35.6,10.1016/j.jct.2022.106999
2,Ⅴ,0,0,0,0,1,L-carnitine,ethanediol,,0.1667,0.8333,,333.2,24.6,10.1016/j.jct.2022.106999
2,Ⅴ,0,0,0,0,1,Matrine,N-Methylacetamide,,0.333,0.667,,293.2,18.9,10.1016/j.molliq.2022.120521
2,Ⅴ,0,0,0,0,1,Matrine,N-methylformamide,,0.333,0.667,,293.2,17.4,10.1016/j.molliq.2022.120521
2,Ⅴ,0,0,0,0,1,Matrine,N-ethylformamide,,0.333,0.667,,293.2,12.2,10.1016/j.molliq.2022.120521
2,Ⅴ,0,0,0,0,1,1-Tetradecanol,urea,,0.2,0.8,,298.15,8.22,10.1016/j.jpha.2021.03.002
2,Ⅴ,0,0,0,0,1,1-DODECANOL,urea,,0.5,0.5,,298.15,11.7,10.1016/j.jpha.2021.03.002
2,Ⅴ,0,0,0,0,1,1-DECANOL,urea,,0.667,0.333,,298.15,9.55,10.1016/j.jpha.2021.03.002
2,Ⅴ,0,0,0,0,1,1-Tetradecanol,Caprylic acid,,0.2,0.8,,298.15,5.89,10.1016/j.jpha.2021.03.002
2,Ⅴ,0,0,0,0,1,1-DODECANOL,Caprylic acid,,0.333,0.667,,298.15,8.46,10.1016/j.jpha.2021.03.002
2,Ⅴ,0,0,0,0,1,1-DECANOL,Caprylic acid,,0.5,0.5,,298.15,5,10.1016/j.jpha.2021.03.002
2,Ⅴ,0,0,0,0,1,1-Octanol,Caprylic acid,,0.75,0.25,,298.15,4.03,10.1016/j.jpha.2021.03.002
2,Ⅴ,0,0,0,0,1,1-DODECANOL,Capric acid,,0.6,0.4,,298.15,12.26,10.1016/j.jpha.2021.03.002
2,Ⅴ,0,0,0,0,1,1-DECANOL,Capric acid,,0.75,0.25,,298.15,6.32,10.1016/j.jpha.2021.03.002
2,Ⅴ,0,0,0,0,1,DL-menthol,Lauric acid,,0.667,0.333,,298.15,24.42,10.1016/j.jpha.2021.03.002
2,Ⅴ,0,0,0,0,1,Lauric acid,Capric acid,,0.333,0.667,,298.15,10.76,10.1016/j.jpha.2021.03.002
2,Ⅴ,0,0,0,0,1,L-menthol,caprylic acid,,0.49,0.51,,288.15,21.63,10.3390/MOLECULES26144208
2,Ⅴ,0,0,0,0,1,L-menthol,caprylic acid,,0.6,0.4,,288.15,24.98,10.3390/MOLECULES26144208
2,Ⅴ,0,0,0,0,1,L-menthol,caprylic acid,,0.7,0.3,,288.15,35.03,10.3390/MOLECULES26144208
2,Ⅴ,0,0,0,0,1,L-menthol,caprylic acid,,0.3,0.7,,293.15,9.81,10.3390/MOLECULES26144208
2,Ⅴ,0,0,0,0,1,L-menthol,caprylic acid,,0.4,0.6,,293.15,12.29,10.3390/MOLECULES26144208
2,Ⅴ,0,0,0,0,1,L-menthol,caprylic acid,,0.49,0.51,,293.15,16.27,10.3390/MOLECULES26144208
2,Ⅴ,0,0,0,0,1,L-menthol,caprylic acid,,0.6,0.4,,293.15,19.07,10.3390/MOLECULES26144208
2,Ⅴ,0,0,0,0,1,L-menthol,caprylic acid,,0.7,0.3,,293.15,25.71,10.3390/MOLECULES26144208
2,Ⅴ,0,0,0,0,1,L-menthol,caprylic acid,,0.3,0.7,,298.15,8.22,10.3390/MOLECULES26144208
2,Ⅴ,0,0,0,0,1,L-menthol,caprylic acid,,0.4,0.6,,298.15,10.11,10.3390/MOLECULES26144208
2,Ⅴ,0,0,0,0,1,L-menthol,caprylic acid,,0.49,0.51,,298.15,12.75,10.3390/MOLECULES26144208
2,Ⅴ,0,0,0,0,1,L-menthol,caprylic acid,,0.6,0.4,,298.15,14.76,10.3390/MOLECULES26144208
2,Ⅴ,0,0,0,0,1,L-menthol,caprylic acid,,0.7,0.3,,298.15,19.34,10.3390/MOLECULES26144208
2,Ⅴ,0,0,0,0,1,L-menthol,caprylic acid,,0.3,0.7,,303.15,7,10.3390/MOLECULES26144208
2,Ⅴ,0,0,0,0,1,L-menthol,caprylic acid,,0.4,0.6,,303.15,8.37,10.3390/MOLECULES26144208
2,Ⅴ,0,0,0,0,1,L-menthol,caprylic acid,,0.49,0.51,,303.15,10.13,10.3390/MOLECULES26144208
2,Ⅴ,0,0,0,0,1,L-menthol,caprylic acid,,0.6,0.4,,303.15,11.77,10.3390/MOLECULES26144208
2,Ⅴ,0,0,0,0,1,L-menthol,caprylic acid,,0.8,0.2,,303.15,14.87,10.3390/MOLECULES26144208
2,Ⅴ,0,0,0,0,1,L-menthol,caprylic acid,,0.3,0.7,,308.15,5.99,10.3390/MOLECULES26144208
2,Ⅴ,0,0,0,0,1,L-menthol,caprylic acid,,0.4,0.6,,308.15,7.07,10.3390/MOLECULES26144208
2,Ⅴ,0,0,0,0,1,L-menthol,caprylic acid,,0.49,0.51,,308.15,8.2,10.3390/MOLECULES26144208
2,Ⅴ,0,0,0,0,1,L-menthol,caprylic acid,,0.6,0.4,,308.15,9.59,10.3390/MOLECULES26144208
2,Ⅴ,0,0,0,0,1,L-menthol,caprylic acid,,0.7,0.3,,308.15,11.72,10.3390/MOLECULES26144208
2,Ⅴ,0,0,0,0,1,L-menthol,caprylic acid,,0.8,0.2,,308.15,14.32,10.3390/MOLECULES26144208
2,Ⅴ,0,0,0,0,1,L-menthol,caprylic acid,,0.3,0.7,,313.15,5.17,10.3390/MOLECULES26144208
2,Ⅴ,0,0,0,0,1,L-menthol,caprylic acid,,0.4,0.6,,313.15,6.01,10.3390/MOLECULES26144208
2,Ⅴ,0,0,0,0,1,L-menthol,caprylic acid,,0.49,0.51,,313.15,6.81,10.3390/MOLECULES26144208
2,Ⅴ,0,0,0,0,1,L-menthol,caprylic acid,,0.6,0.4,,313.15,7.83,10.3390/MOLECULES26144208
2,Ⅴ,0,0,0,0,1,L-menthol,caprylic acid,,0.7,0.3,,313.15,9.38,10.3390/MOLECULES26144208
2,Ⅴ,0,0,0,0,1,L-menthol,caprylic acid,,0.8,0.2,,313.15,11.11,10.3390/MOLECULES26144208
2,Ⅴ,0,0,0,0,1,L-menthol,capric acid,,0.48,0.52,,288.15,23.85,10.3390/MOLECULES26144208
2,Ⅴ,0,0,0,0,1,L-menthol,capric acid,,0.6,0.4,,288.15,30.55,10.3390/MOLECULES26144208
2,Ⅴ,0,0,0,0,1,L-menthol,capric acid,,0.41,0.59,,293.15,17.17,10.3390/MOLECULES26144208
2,Ⅴ,0,0,0,0,1,L-menthol,capric acid,,0.48,0.52,,293.15,18.62,10.3390/MOLECULES26144208
2,Ⅴ,0,0,0,0,1,L-menthol,capric acid,,0.6,0.4,,293.15,22.81,10.3390/MOLECULES26144208
2,Ⅴ,0,0,0,0,1,L-menthol,capric acid,,0.7,0.3,,293.15,29.42,10.3390/MOLECULES26144208
2,Ⅴ,0,0,0,0,1,L-menthol,capric acid,,0.41,0.59,,298.15,13.84,10.3390/MOLECULES26144208
2,Ⅴ,0,0,0,0,1,L-menthol,capric acid,,0.48,0.52,,298.15,14.84,10.3390/MOLECULES26144208
2,Ⅴ,0,0,0,0,1,L-menthol,capric acid,,0.6,0.4,,298.15,17.68,10.3390/MOLECULES26144208
2,Ⅴ,0,0,0,0,1,L-menthol,capric acid,,0.7,0.3,,298.15,21.97,10.3390/MOLECULES26144208
2,Ⅴ,0,0,0,0,1,L-menthol,capric acid,,0.81,0.19,,298.15,28.13,10.3390/MOLECULES26144208
2,Ⅴ,0,0,0,0,1,L-menthol,capric acid,,0.41,0.59,,303.15,11.36,10.3390/MOLECULES26144208
2,Ⅴ,0,0,0,0,1,L-menthol,capric acid,,0.48,0.52,,303.15,12.08,10.3390/MOLECULES26144208
2,Ⅴ,0,0,0,0,1,L-menthol,capric acid,,0.6,0.4,,303.15,14.88,10.3390/MOLECULES26144208
2,Ⅴ,0,0,0,0,1,L-menthol,capric acid,,0.7,0.3,,303.15,16.88,10.3390/MOLECULES26144208
2,Ⅴ,0,0,0,0,1,L-menthol,capric acid,,0.81,0.19,,303.15,20.61,10.3390/MOLECULES26144208
2,Ⅴ,0,0,0,0,1,L-menthol,capric acid,,0.41,0.59,,308.15,9.5,10.3390/MOLECULES26144208
2,Ⅴ,0,0,0,0,1,L-menthol,capric acid,,0.48,0.52,,308.15,10.01,10.3390/MOLECULES26144208
2,Ⅴ,0,0,0,0,1,L-menthol,capric acid,,0.6,0.4,,308.15,11.34,10.3390/MOLECULES26144208
2,Ⅴ,0,0,0,0,1,L-menthol,capric acid,,0.7,0.3,,308.15,13.25,10.3390/MOLECULES26144208
2,Ⅴ,0,0,0,0,1,L-menthol,capric acid,,0.81,0.19,,308.15,15.61,10.3390/MOLECULES26144208
2,Ⅴ,0,0,0,0,1,L-menthol,capric acid,,0.41,0.59,,313.15,7.98,10.3390/MOLECULES26144208
2,Ⅴ,0,0,0,0,1,L-menthol,capric acid,,0.48,0.52,,313.15,8.38,10.3390/MOLECULES26144208
2,Ⅴ,0,0,0,0,1,L-menthol,capric acid,,0.6,0.4,,313.15,9.28,10.3390/MOLECULES26144208
2,Ⅴ,0,0,0,0,1,L-menthol,capric acid,,0.7,0.3,,313.15,10.59,10.3390/MOLECULES26144208
2,Ⅴ,0,0,0,0,1,L-menthol,capric acid,,0.81,0.19,,313.15,12.04,10.3390/MOLECULES26144208
2,Ⅴ,0,0,0,0,1,L-menthol,lauric acid,,0.71,0.29,,298.15,25.62,10.3390/MOLECULES26144208
2,Ⅴ,0,0,0,0,1,L-menthol,lauric acid,,0.8,0.2,,298.15,29.57,10.3390/MOLECULES26144208
2,Ⅴ,0,0,0,0,1,L-menthol,lauric acid,,0.6,0.4,,303.15,17.59,10.3390/MOLECULES26144208
2,Ⅴ,0,0,0,0,1,L-menthol,lauric acid,,0.71,0.29,,303.15,19.4,10.3390/MOLECULES26144208
2,Ⅴ,0,0,0,0,1,L-menthol,lauric acid,,0.8,0.2,,303.15,21.85,10.3390/MOLECULES26144208
2,Ⅴ,0,0,0,0,1,L-menthol,lauric acid,,0.6,0.4,,308.15,14.01,10.3390/MOLECULES26144208
2,Ⅴ,0,0,0,0,1,L-menthol,lauric acid,,0.71,0.29,,308.15,15.19,10.3390/MOLECULES26144208
2,Ⅴ,0,0,0,0,1,L-menthol,lauric acid,,0.8,0.2,,308.15,16.63,10.3390/MOLECULES26144208
2,Ⅴ,0,0,0,0,1,L-menthol,lauric acid,,0.6,0.4,,313.15,11.38,10.3390/MOLECULES26144208
2,Ⅴ,0,0,0,0,1,L-menthol,lauric acid,,0.71,0.29,,313.15,12.15,10.3390/MOLECULES26144208
2,Ⅴ,0,0,0,0,1,L-menthol,lauric acid,,0.8,0.2,,313.15,12.88,10.3390/MOLECULES26144208
2,Ⅴ,0,0,0,0,1,L-menthol,thymol,,0.51,0.49,,278.15,241.63,10.3390/MOLECULES26144208
2,Ⅴ,0,0,0,0,1,L-menthol,thymol,,0.6,0.4,,278.15,296.08,10.3390/MOLECULES26144208
2,Ⅴ,0,0,0,0,1,L-menthol,thymol,,0.7,0.3,,278.15,342.64,10.3390/MOLECULES26144208
2,Ⅴ,0,0,0,0,1,L-menthol,thymol,,0.39,0.61,,283.15,105.16,10.3390/MOLECULES26144208
2,Ⅴ,0,0,0,0,1,L-menthol,thymol,,0.51,0.49,,283.15,134.71,10.3390/MOLECULES26144208
2,Ⅴ,0,0,0,0,1,L-menthol,thymol,,0.6,0.4,,283.15,160.52,10.3390/MOLECULES26144208
2,Ⅴ,0,0,0,0,1,L-menthol,thymol,,0.7,0.3,,283.15,182.66,10.3390/MOLECULES26144208
2,Ⅴ,0,0,0,0,1,L-menthol,thymol,,0.3,0.7,,288.15,54.2,10.3390/MOLECULES26144208
2,Ⅴ,0,0,0,0,1,L-menthol,thymol,,0.39,0.61,,288.15,64.55,10.3390/MOLECULES26144208
2,Ⅴ,0,0,0,0,1,L-menthol,thymol,,0.51,0.49,,288.15,80.85,10.3390/MOLECULES26144208
2,Ⅴ,0,0,0,0,1,L-menthol,thymol,,0.6,0.4,,288.15,94.06,10.3390/MOLECULES26144208
2,Ⅴ,0,0,0,0,1,L-menthol,thymol,,0.7,0.3,,288.15,105.51,10.3390/MOLECULES26144208
2,Ⅴ,0,0,0,0,1,L-menthol,thymol,,0.3,0.7,,293.15,36.08,10.3390/MOLECULES26144208
2,Ⅴ,0,0,0,0,1,L-menthol,thymol,,0.39,0.61,,293.15,42.49,10.3390/MOLECULES26144208
2,Ⅴ,0,0,0,0,1,L-menthol,thymol,,0.51,0.49,,293.15,51.73,10.3390/MOLECULES26144208
2,Ⅴ,0,0,0,0,1,L-menthol,thymol,,0.6,0.4,,293.15,59.38,10.3390/MOLECULES26144208
2,Ⅴ,0,0,0,0,1,L-menthol,thymol,,0.7,0.3,,293.15,65.36,10.3390/MOLECULES26144208
2,Ⅴ,0,0,0,0,1,L-menthol,thymol,,0.3,0.7,,298.15,25.26,10.3390/MOLECULES26144208
2,Ⅴ,0,0,0,0,1,L-menthol,thymol,,0.39,0.61,,298.15,28.35,10.3390/MOLECULES26144208
2,Ⅴ,0,0,0,0,1,L-menthol,thymol,,0.51,0.49,,298.15,33.97,10.3390/MOLECULES26144208
2,Ⅴ,0,0,0,0,1,L-menthol,thymol,,0.6,0.4,,298.15,39.33,10.3390/MOLECULES26144208
2,Ⅴ,0,0,0,0,1,L-menthol,thymol,,0.7,0.3,,298.15,42.71,10.3390/MOLECULES26144208
2,Ⅴ,0,0,0,0,1,L-menthol,thymol,,0.79,0.21,,298.15,48.96,10.3390/MOLECULES26144208
2,Ⅴ,0,0,0,0,1,L-menthol,thymol,,0.3,0.7,,303.15,18.45,10.3390/MOLECULES26144208
2,Ⅴ,0,0,0,0,1,L-menthol,thymol,,0.39,0.61,,303.15,20.26,10.3390/MOLECULES26144208
2,Ⅴ,0,0,0,0,1,L-menthol,thymol,,0.51,0.49,,303.15,24.01,10.3390/MOLECULES26144208
2,Ⅴ,0,0,0,0,1,L-menthol,thymol,,0.6,0.4,,303.15,27.37,10.3390/MOLECULES26144208
2,Ⅴ,0,0,0,0,1,L-menthol,thymol,,0.7,0.3,,303.15,29.32,10.3390/MOLECULES26144208
2,Ⅴ,0,0,0,0,1,L-menthol,thymol,,0.79,0.21,,303.15,32.76,10.3390/MOLECULES26144208
2,Ⅴ,0,0,0,0,1,L-menthol,thymol,,0.3,0.7,,308.15,13.69,10.3390/MOLECULES26144208
2,Ⅴ,0,0,0,0,1,L-menthol,thymol,,0.39,0.61,,308.15,15.01,10.3390/MOLECULES26144208
2,Ⅴ,0,0,0,0,1,L-menthol,thymol,,0.51,0.49,,308.15,17.47,10.3390/MOLECULES26144208
2,Ⅴ,0,0,0,0,1,L-menthol,thymol,,0.6,0.4,,308.15,20.11,10.3390/MOLECULES26144208
2,Ⅴ,0,0,0,0,1,L-menthol,thymol,,0.7,0.3,,308.15,20.89,10.3390/MOLECULES26144208
2,Ⅴ,0,0,0,0,1,L-menthol,thymol,,0.79,0.21,,308.15,23,10.3390/MOLECULES26144208
2,Ⅴ,0,0,0,0,1,L-menthol,thymol,,0.3,0.7,,313.15,10.49,10.3390/MOLECULES26144208
2,Ⅴ,0,0,0,0,1,L-menthol,thymol,,0.39,0.61,,313.15,11.38,10.3390/MOLECULES26144208
2,Ⅴ,0,0,0,0,1,L-menthol,thymol,,0.51,0.49,,313.15,13.05,10.3390/MOLECULES26144208
2,Ⅴ,0,0,0,0,1,L-menthol,thymol,,0.6,0.4,,313.15,15.01,10.3390/MOLECULES26144208
2,Ⅴ,0,0,0,0,1,L-menthol,thymol,,0.7,0.3,,313.15,15.39,10.3390/MOLECULES26144208
2,Ⅴ,0,0,0,0,1,L-menthol,thymol,,0.79,0.21,,313.15,16.63,10.3390/MOLECULES26144208
2,Ⅴ,0,0,0,0,1,L-menthol,phenol,,0.249924,0.750076,,293.15,19.9,10.1016/j.molliq.2023.121258
2,Ⅴ,0,0,0,0,1,L-menthol,phenol,,0.299907,0.700093,,293.15,21.78,10.1016/j.molliq.2023.121258
2,Ⅴ,0,0,0,0,1,L-menthol,phenol,,0.329948,0.670052,,293.15,22.52,10.1016/j.molliq.2023.121258
2,Ⅴ,0,0,0,0,1,L-menthol,phenol,,0.399957,0.600043,,293.15,24.88,10.1016/j.molliq.2023.121258
2,Ⅴ,0,0,0,0,1,L-menthol,phenol,,0.500073,0.499927,,293.15,36.02,10.1016/j.molliq.2023.121258
2,Ⅴ,0,0,0,0,1,L-menthol,phenol,,0.600083,0.399917,,293.15,40.9,10.1016/j.molliq.2023.121258
2,Ⅴ,0,0,0,0,1,L-menthol,phenol,,0.670148,0.329852,,293.15,47.98,10.1016/j.molliq.2023.121258
2,Ⅴ,0,0,0,0,1,L-menthol,phenol,,0.700113,0.299887,,293.15,52.88,10.1016/j.molliq.2023.121258
2,Ⅴ,0,0,0,0,1,L-menthol,phenol,,0.7502,0.2498,,293.15,57.82,10.1016/j.molliq.2023.121258
2,Ⅴ,0,0,0,0,1,L-menthol,phenol,,0.8002,0.1998,,293.15,63.04,10.1016/j.molliq.2023.121258
2,Ⅴ,0,0,0,0,1,L-menthol,phenol,,0.249924,0.750076,,298.15,14.38,10.1016/j.molliq.2023.121258
2,Ⅴ,0,0,0,0,1,L-menthol,phenol,,0.299907,0.700093,,298.15,15.56,10.1016/j.molliq.2023.121258
2,Ⅴ,0,0,0,0,1,L-menthol,phenol,,0.329948,0.670052,,298.15,15.99,10.1016/j.molliq.2023.121258
2,Ⅴ,0,0,0,0,1,L-menthol,phenol,,0.399957,0.600043,,298.15,17.54,10.1016/j.molliq.2023.121258
2,Ⅴ,0,0,0,0,1,L-menthol,phenol,,0.500073,0.499927,,298.15,24.66,10.1016/j.molliq.2023.121258
2,Ⅴ,0,0,0,0,1,L-menthol,phenol,,0.600083,0.399917,,298.15,27.5,10.1016/j.molliq.2023.121258
2,Ⅴ,0,0,0,0,1,L-menthol,phenol,,0.670148,0.329852,,298.15,31.14,10.1016/j.molliq.2023.121258
2,Ⅴ,0,0,0,0,1,L-menthol,phenol,,0.700113,0.299887,,298.15,33.9,10.1016/j.molliq.2023.121258
2,Ⅴ,0,0,0,0,1,L-menthol,phenol,,0.7502,0.2498,,298.15,36.72,10.1016/j.molliq.2023.121258
2,Ⅴ,0,0,0,0,1,L-menthol,phenol,,0.8002,0.1998,,298.15,39.68,10.1016/j.molliq.2023.121258
2,Ⅴ,0,0,0,0,1,L-menthol,phenol,,0.19993,0.80007,,303.15,9.938,10.1016/j.molliq.2023.121258
2,Ⅴ,0,0,0,0,1,L-menthol,phenol,,0.249924,0.750076,,303.15,11.08,10.1016/j.molliq.2023.121258
2,Ⅴ,0,0,0,0,1,L-menthol,phenol,,0.299907,0.700093,,303.15,11.68,10.1016/j.molliq.2023.121258
2,Ⅴ,0,0,0,0,1,L-menthol,phenol,,0.329948,0.670052,,303.15,11.96,10.1016/j.molliq.2023.121258
2,Ⅴ,0,0,0,0,1,L-menthol,phenol,,0.399957,0.600043,,303.15,13.06,10.1016/j.molliq.2023.121258
2,Ⅴ,0,0,0,0,1,L-menthol,phenol,,0.500073,0.499927,,303.15,17.88,10.1016/j.molliq.2023.121258
2,Ⅴ,0,0,0,0,1,L-menthol,phenol,,0.600083,0.399917,,303.15,19.42,10.1016/j.molliq.2023.121258
2,Ⅴ,0,0,0,0,1,L-menthol,phenol,,0.670148,0.329852,,303.15,21.62,10.1016/j.molliq.2023.121258
2,Ⅴ,0,0,0,0,1,L-menthol,phenol,,0.700113,0.299887,,303.15,23.3,10.1016/j.molliq.2023.121258
2,Ⅴ,0,0,0,0,1,L-menthol,phenol,,0.7502,0.2498,,303.15,24.98,10.1016/j.molliq.2023.121258
2,Ⅴ,0,0,0,0,1,L-menthol,phenol,,0.8002,0.1998,,303.15,26.72,10.1016/j.molliq.2023.121258
2,Ⅴ,0,0,0,0,1,L-menthol,phenol,,0.19993,0.80007,,308.15,7.88,10.1016/j.molliq.2023.121258
2,Ⅴ,0,0,0,0,1,L-menthol,phenol,,0.249924,0.750076,,308.15,8.682,10.1016/j.molliq.2023.121258
2,Ⅴ,0,0,0,0,1,L-menthol,phenol,,0.299907,0.700093,,308.15,9.028,10.1016/j.molliq.2023.121258
2,Ⅴ,0,0,0,0,1,L-menthol,phenol,,0.329948,0.670052,,308.15,9.301,10.1016/j.molliq.2023.121258
2,Ⅴ,0,0,0,0,1,L-menthol,phenol,,0.399957,0.600043,,308.15,10.018,10.1016/j.molliq.2023.121258
2,Ⅴ,0,0,0,0,1,L-menthol,phenol,,0.500073,0.499927,,308.15,13.44,10.1016/j.molliq.2023.121258
2,Ⅴ,0,0,0,0,1,L-menthol,phenol,,0.600083,0.399917,,308.15,14.22,10.1016/j.molliq.2023.121258
2,Ⅴ,0,0,0,0,1,L-menthol,phenol,,0.670148,0.329852,,308.15,15.64,10.1016/j.molliq.2023.121258
2,Ⅴ,0,0,0,0,1,L-menthol,phenol,,0.700113,0.299887,,308.15,16.72,10.1016/j.molliq.2023.121258
2,Ⅴ,0,0,0,0,1,L-menthol,phenol,,0.7502,0.2498,,308.15,17.8,10.1016/j.molliq.2023.121258
2,Ⅴ,0,0,0,0,1,L-menthol,phenol,,0.8002,0.1998,,308.15,19,10.1016/j.molliq.2023.121258
2,Ⅴ,0,0,0,0,1,L-menthol,phenol,,0.100047,0.899953,,313.15,5.738,10.1016/j.molliq.2023.121258
2,Ⅴ,0,0,0,0,1,L-menthol,phenol,,0.19993,0.80007,,313.15,6.276,10.1016/j.molliq.2023.121258
2,Ⅴ,0,0,0,0,1,L-menthol,phenol,,0.249924,0.750076,,313.15,6.904,10.1016/j.molliq.2023.121258
2,Ⅴ,0,0,0,0,1,L-menthol,phenol,,0.299907,0.700093,,313.15,7.218,10.1016/j.molliq.2023.121258
2,Ⅴ,0,0,0,0,1,L-menthol,phenol,,0.329948,0.670052,,313.15,7.364,10.1016/j.molliq.2023.121258
2,Ⅴ,0,0,0,0,1,L-menthol,phenol,,0.399957,0.600043,,313.15,7.99,10.1016/j.molliq.2023.121258
2,Ⅴ,0,0,0,0,1,L-menthol,phenol,,0.500073,0.499927,,313.15,10.64,10.1016/j.molliq.2023.121258
2,Ⅴ,0,0,0,0,1,L-menthol,phenol,,0.600083,0.399917,,313.15,10.9,10.1016/j.molliq.2023.121258
2,Ⅴ,0,0,0,0,1,L-menthol,phenol,,0.670148,0.329852,,313.15,11.73,10.1016/j.molliq.2023.121258
2,Ⅴ,0,0,0,0,1,L-menthol,phenol,,0.700113,0.299887,,313.15,12.4,10.1016/j.molliq.2023.121258
2,Ⅴ,0,0,0,0,1,L-menthol,phenol,,0.7502,0.2498,,313.15,13.04,10.1016/j.molliq.2023.121258
2,Ⅴ,0,0,0,0,1,L-menthol,phenol,,0.8002,0.1998,,313.15,13.8,10.1016/j.molliq.2023.121258
2,Ⅴ,0,0,0,0,1,L-menthol,phenol,,0.100047,0.899953,,318.15,4.758,10.1016/j.molliq.2023.121258
2,Ⅴ,0,0,0,0,1,L-menthol,phenol,,0.19993,0.80007,,318.15,5.13,10.1016/j.molliq.2023.121258
2,Ⅴ,0,0,0,0,1,L-menthol,phenol,,0.249924,0.750076,,318.15,5.768,10.1016/j.molliq.2023.121258
2,Ⅴ,0,0,0,0,1,L-menthol,phenol,,0.299907,0.700093,,318.15,5.942,10.1016/j.molliq.2023.121258
2,Ⅴ,0,0,0,0,1,L-menthol,phenol,,0.329948,0.670052,,318.15,6.088,10.1016/j.molliq.2023.121258
2,Ⅴ,0,0,0,0,1,L-menthol,phenol,,0.399957,0.600043,,318.15,6.474,10.1016/j.molliq.2023.121258
2,Ⅴ,0,0,0,0,1,L-menthol,phenol,,0.500073,0.499927,,318.15,8.11,10.1016/j.molliq.2023.121258
2,Ⅴ,0,0,0,0,1,L-menthol,phenol,,0.600083,0.399917,,318.15,8.506,10.1016/j.molliq.2023.121258
2,Ⅴ,0,0,0,0,1,L-menthol,phenol,,0.670148,0.329852,,318.15,9.007,10.1016/j.molliq.2023.121258
2,Ⅴ,0,0,0,0,1,L-menthol,phenol,,0.700113,0.299887,,318.15,9.612,10.1016/j.molliq.2023.121258
2,Ⅴ,0,0,0,0,1,L-menthol,phenol,,0.7502,0.2498,,318.15,9.94,10.1016/j.molliq.2023.121258
2,Ⅴ,0,0,0,0,1,L-menthol,phenol,,0.8002,0.1998,,318.15,10.48,10.1016/j.molliq.2023.121258
2,Ⅴ,0,0,0,0,1,L-menthol,phenol,,0.100047,0.899953,,323.15,3.92,10.1016/j.molliq.2023.121258
2,Ⅴ,0,0,0,0,1,L-menthol,phenol,,0.19993,0.80007,,323.15,4.412,10.1016/j.molliq.2023.121258
2,Ⅴ,0,0,0,0,1,L-menthol,phenol,,0.249924,0.750076,,323.15,4.924,10.1016/j.molliq.2023.121258
2,Ⅴ,0,0,0,0,1,L-menthol,phenol,,0.299907,0.700093,,323.15,4.928,10.1016/j.molliq.2023.121258
2,Ⅴ,0,0,0,0,1,L-menthol,phenol,,0.329948,0.670052,,323.15,5.05,10.1016/j.molliq.2023.121258
2,Ⅴ,0,0,0,0,1,L-menthol,phenol,,0.399957,0.600043,,323.15,5.364,10.1016/j.molliq.2023.121258
2,Ⅴ,0,0,0,0,1,L-menthol,phenol,,0.500073,0.499927,,323.15,6.602,10.1016/j.molliq.2023.121258
2,Ⅴ,0,0,0,0,1,L-menthol,phenol,,0.600083,0.399917,,323.15,6.878,10.1016/j.molliq.2023.121258
2,Ⅴ,0,0,0,0,1,L-menthol,phenol,,0.670148,0.329852,,323.15,7.191,10.1016/j.molliq.2023.121258
2,Ⅴ,0,0,0,0,1,L-menthol,phenol,,0.700113,0.299887,,323.15,7.492,10.1016/j.molliq.2023.121258
2,Ⅴ,0,0,0,0,1,L-menthol,phenol,,0.7502,0.2498,,323.15,7.69,10.1016/j.molliq.2023.121258
2,Ⅴ,0,0,0,0,1,L-menthol,phenol,,0.8002,0.1998,,323.15,8.222,10.1016/j.molliq.2023.121258
2,Ⅴ,0,0,0,0,1,L-menthol,carvacrol,,0.1,0.9,,278.15,125.06,10.3390/MOLECULES26144208
2,Ⅴ,0,0,0,0,1,L-menthol,carvacrol,,0.2,0.8,,278.15,166.43,10.3390/MOLECULES26144208
2,Ⅴ,0,0,0,0,1,L-menthol,carvacrol,,0.3,0.7,,278.15,198.12,10.3390/MOLECULES26144208
2,Ⅴ,0,0,0,0,1,L-menthol,carvacrol,,0.38,0.62,,278.15,226.74,10.3390/MOLECULES26144208
2,Ⅴ,0,0,0,0,1,L-menthol,carvacrol,,0.49,0.51,,278.15,279.4,10.3390/MOLECULES26144208
2,Ⅴ,0,0,0,0,1,L-menthol,carvacrol,,0.57,0.43,,278.15,302.53,10.3390/MOLECULES26144208
2,Ⅴ,0,0,0,0,1,L-menthol,carvacrol,,0.65,0.35,,278.15,347.46,10.3390/MOLECULES26144208
2,Ⅴ,0,0,0,0,1,L-menthol,carvacrol,,0.1,0.9,,283.15,74.33,10.3390/MOLECULES26144208
2,Ⅴ,0,0,0,0,1,L-menthol,carvacrol,,0.2,0.8,,283.15,96.7,10.3390/MOLECULES26144208
2,Ⅴ,0,0,0,0,1,L-menthol,carvacrol,,0.3,0.7,,283.15,112.53,10.3390/MOLECULES26144208
2,Ⅴ,0,0,0,0,1,L-menthol,carvacrol,,0.38,0.62,,283.15,127.44,10.3390/MOLECULES26144208
2,Ⅴ,0,0,0,0,1,L-menthol,carvacrol,,0.49,0.51,,283.15,154.64,10.3390/MOLECULES26144208
2,Ⅴ,0,0,0,0,1,L-menthol,carvacrol,,0.57,0.43,,283.15,164.85,10.3390/MOLECULES26144208
2,Ⅴ,0,0,0,0,1,L-menthol,carvacrol,,0.65,0.35,,283.15,187.05,10.3390/MOLECULES26144208
2,Ⅴ,0,0,0,0,1,L-menthol,carvacrol,,0.1,0.9,,288.15,47.42,10.3390/MOLECULES26144208
2,Ⅴ,0,0,0,0,1,L-menthol,carvacrol,,0.2,0.8,,288.15,60.2,10.3390/MOLECULES26144208
2,Ⅴ,0,0,0,0,1,L-menthol,carvacrol,,0.3,0.7,,288.15,68.8,10.3390/MOLECULES26144208
2,Ⅴ,0,0,0,0,1,L-menthol,carvacrol,,0.38,0.62,,288.15,77.15,10.3390/MOLECULES26144208
2,Ⅴ,0,0,0,0,1,L-menthol,carvacrol,,0.49,0.51,,288.15,91.88,10.3390/MOLECULES26144208
2,Ⅴ,0,0,0,0,1,L-menthol,carvacrol,,0.57,0.43,,288.15,97.18,10.3390/MOLECULES26144208
2,Ⅴ,0,0,0,0,1,L-menthol,carvacrol,,0.65,0.35,,288.15,108.9,10.3390/MOLECULES26144208
2,Ⅴ,0,0,0,0,1,L-menthol,carvacrol,,0.1,0.9,,293.15,32.06,10.3390/MOLECULES26144208
2,Ⅴ,0,0,0,0,1,L-menthol,carvacrol,,0.2,0.8,,293.15,39.97,10.3390/MOLECULES26144208
2,Ⅴ,0,0,0,0,1,L-menthol,carvacrol,,0.3,0.7,,293.15,44.75,10.3390/MOLECULES26144208
2,Ⅴ,0,0,0,0,1,L-menthol,carvacrol,,0.38,0.62,,293.15,49.63,10.3390/MOLECULES26144208
2,Ⅴ,0,0,0,0,1,L-menthol,carvacrol,,0.49,0.51,,293.15,58.23,10.3390/MOLECULES26144208
2,Ⅴ,0,0,0,0,1,L-menthol,carvacrol,,0.57,0.43,,293.15,61.05,10.3390/MOLECULES26144208
2,Ⅴ,0,0,0,0,1,L-menthol,carvacrol,,0.65,0.35,,293.15,68.08,10.3390/MOLECULES26144208
2,Ⅴ,0,0,0,0,1,L-menthol,carvacrol,,0.1,0.9,,298.15,22.65,10.3390/MOLECULES26144208
2,Ⅴ,0,0,0,0,1,L-menthol,carvacrol,,0.2,0.8,,298.15,27.75,10.3390/MOLECULES26144208
2,Ⅴ,0,0,0,0,1,L-menthol,carvacrol,,0.3,0.7,,298.15,30.56,10.3390/MOLECULES26144208
2,Ⅴ,0,0,0,0,1,L-menthol,carvacrol,,0.38,0.62,,298.15,33.54,10.3390/MOLECULES26144208
2,Ⅴ,0,0,0,0,1,L-menthol,carvacrol,,0.49,0.51,,298.15,38.84,10.3390/MOLECULES26144208
2,Ⅴ,0,0,0,0,1,L-menthol,carvacrol,,0.57,0.43,,298.15,40.41,10.3390/MOLECULES26144208
2,Ⅴ,0,0,0,0,1,L-menthol,carvacrol,,0.65,0.35,,298.15,44.71,10.3390/MOLECULES26144208
2,Ⅴ,0,0,0,0,1,L-menthol,carvacrol,,0.8,0.2,,298.15,49.39,10.3390/MOLECULES26144208
2,Ⅴ,0,0,0,0,1,L-menthol,carvacrol,,0.1,0.9,,303.15,16.59,10.3390/MOLECULES26144208
2,Ⅴ,0,0,0,0,1,L-menthol,carvacrol,,0.2,0.8,,303.15,19.89,10.3390/MOLECULES26144208
2,Ⅴ,0,0,0,0,1,L-menthol,carvacrol,,0.3,0.7,,303.15,21.76,10.3390/MOLECULES26144208
2,Ⅴ,0,0,0,0,1,L-menthol,carvacrol,,0.38,0.62,,303.15,23.73,10.3390/MOLECULES26144208
2,Ⅴ,0,0,0,0,1,L-menthol,carvacrol,,0.49,0.51,,303.15,27.09,10.3390/MOLECULES26144208
2,Ⅴ,0,0,0,0,1,L-menthol,carvacrol,,0.57,0.43,,303.15,28.03,10.3390/MOLECULES26144208
2,Ⅴ,0,0,0,0,1,L-menthol,carvacrol,,0.65,0.35,,303.15,30.62,10.3390/MOLECULES26144208
2,Ⅴ,0,0,0,0,1,L-menthol,carvacrol,,0.8,0.2,,303.15,33,10.3390/MOLECULES26144208
2,Ⅴ,0,0,0,0,1,L-menthol,carvacrol,,0.1,0.9,,308.15,12.52,10.3390/MOLECULES26144208
2,Ⅴ,0,0,0,0,1,L-menthol,carvacrol,,0.2,0.8,,308.15,14.87,10.3390/MOLECULES26144208
2,Ⅴ,0,0,0,0,1,L-menthol,carvacrol,,0.3,0.7,,308.15,16.01,10.3390/MOLECULES26144208
2,Ⅴ,0,0,0,0,1,L-menthol,carvacrol,,0.38,0.62,,308.15,17.34,10.3390/MOLECULES26144208
2,Ⅴ,0,0,0,0,1,L-menthol,carvacrol,,0.49,0.51,,308.15,19.51,10.3390/MOLECULES26144208
2,Ⅴ,0,0,0,0,1,L-menthol,carvacrol,,0.57,0.43,,308.15,20.19,10.3390/MOLECULES26144208
2,Ⅴ,0,0,0,0,1,L-menthol,carvacrol,,0.65,0.35,,308.15,21.83,10.3390/MOLECULES26144208
2,Ⅴ,0,0,0,0,1,L-menthol,carvacrol,,0.8,0.2,,308.15,23.13,10.3390/MOLECULES26144208
2,Ⅴ,0,0,0,0,1,L-menthol,carvacrol,,0.1,0.9,,313.15,9.74,10.3390/MOLECULES26144208
2,Ⅴ,0,0,0,0,1,L-menthol,carvacrol,,0.2,0.8,,313.15,11.36,10.3390/MOLECULES26144208
2,Ⅴ,0,0,0,0,1,L-menthol,carvacrol,,0.3,0.7,,313.15,12.2,10.3390/MOLECULES26144208
2,Ⅴ,0,0,0,0,1,L-menthol,carvacrol,,0.38,0.62,,313.15,13.14,10.3390/MOLECULES26144208
2,Ⅴ,0,0,0,0,1,L-menthol,carvacrol,,0.49,0.51,,313.15,14.5,10.3390/MOLECULES26144208
2,Ⅴ,0,0,0,0,1,L-menthol,carvacrol,,0.57,0.43,,313.15,15.04,10.3390/MOLECULES26144208
2,Ⅴ,0,0,0,0,1,L-menthol,carvacrol,,0.65,0.35,,313.15,16.05,10.3390/MOLECULES26144208
2,Ⅴ,0,0,0,0,1,L-menthol,carvacrol,,0.8,0.2,,313.15,16.77,10.3390/MOLECULES26144208
2,Ⅴ,0,0,0,0,1,L-menthol,phenylpropionic acid,,0.59,0.41,,288.15,48.43,10.3390/MOLECULES26144208
2,Ⅴ,0,0,0,0,1,L-menthol,phenylpropionic acid,,0.49,0.51,,293.15,33.18,10.3390/MOLECULES26144208
2,Ⅴ,0,0,0,0,1,L-menthol,phenylpropionic acid,,0.59,0.41,,293.15,34.33,10.3390/MOLECULES26144208
2,Ⅴ,0,0,0,0,1,L-menthol,phenylpropionic acid,,0.7,0.3,,293.15,39.69,10.3390/MOLECULES26144208
2,Ⅴ,0,0,0,0,1,L-menthol,phenylpropionic acid,,0.41,0.59,,298.15,23.56,10.3390/MOLECULES26144208
2,Ⅴ,0,0,0,0,1,L-menthol,phenylpropionic acid,,0.49,0.51,,298.15,24.72,10.3390/MOLECULES26144208
2,Ⅴ,0,0,0,0,1,L-menthol,phenylpropionic acid,,0.59,0.41,,298.15,25.21,10.3390/MOLECULES26144208
2,Ⅴ,0,0,0,0,1,L-menthol,phenylpropionic acid,,0.7,0.3,,298.15,28.14,10.3390/MOLECULES26144208
2,Ⅴ,0,0,0,0,1,L-menthol,phenylpropionic acid,,0.41,0.59,,303.15,18.26,10.3390/MOLECULES26144208
2,Ⅴ,0,0,0,0,1,L-menthol,phenylpropionic acid,,0.49,0.51,,303.15,19.18,10.3390/MOLECULES26144208
2,Ⅴ,0,0,0,0,1,L-menthol,phenylpropionic acid,,0.59,0.41,,303.15,19.19,10.3390/MOLECULES26144208
2,Ⅴ,0,0,0,0,1,L-menthol,phenylpropionic acid,,0.7,0.3,,303.15,20.79,10.3390/MOLECULES26144208
2,Ⅴ,0,0,0,0,1,L-menthol,phenylpropionic acid,,0.8,0.2,,303.15,24.38,10.3390/MOLECULES26144208
2,Ⅴ,0,0,0,0,1,L-menthol,phenylpropionic acid,,0.41,0.59,,308.15,14.52,10.3390/MOLECULES26144208
2,Ⅴ,0,0,0,0,1,L-menthol,phenylpropionic acid,,0.49,0.51,,308.15,15.28,10.3390/MOLECULES26144208
2,Ⅴ,0,0,0,0,1,L-menthol,phenylpropionic acid,,0.59,0.41,,308.15,14.9,10.3390/MOLECULES26144208
2,Ⅴ,0,0,0,0,1,L-menthol,phenylpropionic acid,,0.7,0.3,,308.15,15.85,10.3390/MOLECULES26144208
2,Ⅴ,0,0,0,0,1,L-menthol,phenylpropionic acid,,0.8,0.2,,308.15,18.12,10.3390/MOLECULES26144208
2,Ⅴ,0,0,0,0,1,L-menthol,phenylpropionic acid,,0.41,0.59,,313.15,11.93,10.3390/MOLECULES26144208
2,Ⅴ,0,0,0,0,1,L-menthol,phenylpropionic acid,,0.49,0.51,,313.15,12.31,10.3390/MOLECULES26144208
2,Ⅴ,0,0,0,0,1,L-menthol,phenylpropionic acid,,0.59,0.41,,313.15,11.92,10.3390/MOLECULES26144208
2,Ⅴ,0,0,0,0,1,L-menthol,phenylpropionic acid,,0.7,0.3,,313.15,12.33,10.3390/MOLECULES26144208
2,Ⅴ,0,0,0,0,1,L-menthol,phenylpropionic acid,,0.8,0.2,,313.15,13.82,10.3390/MOLECULES26144208
2,Ⅴ,0,0,0,0,1,L-menthol,phenylbutyric acid,,0.6,0.4,,293.15,39.82,10.3390/MOLECULES26144208
2,Ⅴ,0,0,0,0,1,L-menthol,phenylbutyric acid,,0.6,0.4,,298.15,28.47,10.3390/MOLECULES26144208
2,Ⅴ,0,0,0,0,1,L-menthol,phenylbutyric acid,,0.7,0.3,,298.15,29.67,10.3390/MOLECULES26144208
2,Ⅴ,0,0,0,0,1,L-menthol,phenylbutyric acid,,0.49,0.51,,303.15,20.4,10.3390/MOLECULES26144208
2,Ⅴ,0,0,0,0,1,L-menthol,phenylbutyric acid,,0.6,0.4,,303.15,21.58,10.3390/MOLECULES26144208
2,Ⅴ,0,0,0,0,1,L-menthol,phenylbutyric acid,,0.7,0.3,,303.15,22.15,10.3390/MOLECULES26144208
2,Ⅴ,0,0,0,0,1,L-menthol,phenylbutyric acid,,0.79,0.21,,303.15,25.8,10.3390/MOLECULES26144208
2,Ⅴ,0,0,0,0,1,L-menthol,phenylbutyric acid,,0.42,0.58,,308.15,17.41,10.3390/MOLECULES26144208
2,Ⅴ,0,0,0,0,1,L-menthol,phenylbutyric acid,,0.49,0.51,,308.15,16.42,10.3390/MOLECULES26144208
2,Ⅴ,0,0,0,0,1,L-menthol,phenylbutyric acid,,0.6,0.4,,308.15,16.59,10.3390/MOLECULES26144208
2,Ⅴ,0,0,0,0,1,L-menthol,phenylbutyric acid,,0.7,0.3,,308.15,16.73,10.3390/MOLECULES26144208
2,Ⅴ,0,0,0,0,1,L-menthol,phenylbutyric acid,,0.79,0.21,,308.15,18.32,10.3390/MOLECULES26144208
2,Ⅴ,0,0,0,0,1,L-menthol,phenylbutyric acid,,0.42,0.58,,313.15,13.93,10.3390/MOLECULES26144208
2,Ⅴ,0,0,0,0,1,L-menthol,phenylbutyric acid,,0.49,0.51,,313.15,12.73,10.3390/MOLECULES26144208
2,Ⅴ,0,0,0,0,1,L-menthol,phenylbutyric acid,,0.6,0.4,,313.15,13.11,10.3390/MOLECULES26144208
2,Ⅴ,0,0,0,0,1,L-menthol,phenylbutyric acid,,0.7,0.3,,313.15,12.94,10.3390/MOLECULES26144208
2,Ⅴ,0,0,0,0,1,L-menthol,phenylbutyric acid,,0.79,0.21,,313.15,14.27,10.3390/MOLECULES26144208
2,Ⅴ,0,0,0,0,1,L-menthol,cyclohexane carboxylic acid,,0.4,0.6,,288.15,59.84,10.3390/MOLECULES26144208
2,Ⅴ,0,0,0,0,1,L-menthol,cyclohexane carboxylic acid,,0.47,0.53,,288.15,66.23,10.3390/MOLECULES26144208
2,Ⅴ,0,0,0,0,1,L-menthol,cyclohexane carboxylic acid,,0.6,0.4,,288.15,78.22,10.3390/MOLECULES26144208
2,Ⅴ,0,0,0,0,1,L-menthol,cyclohexane carboxylic acid,,0.4,0.6,,293.15,43.59,10.3390/MOLECULES26144208
2,Ⅴ,0,0,0,0,1,L-menthol,cyclohexane carboxylic acid,,0.47,0.53,,293.15,45.77,10.3390/MOLECULES26144208
2,Ⅴ,0,0,0,0,1,L-menthol,cyclohexane carboxylic acid,,0.6,0.4,,293.15,52.31,10.3390/MOLECULES26144208
2,Ⅴ,0,0,0,0,1,L-menthol,cyclohexane carboxylic acid,,0.7,0.3,,293.15,57.63,10.3390/MOLECULES26144208
2,Ⅴ,0,0,0,0,1,L-menthol,cyclohexane carboxylic acid,,0.4,0.6,,298.15,31.89,10.3390/MOLECULES26144208
2,Ⅴ,0,0,0,0,1,L-menthol,cyclohexane carboxylic acid,,0.47,0.53,,298.15,33.08,10.3390/MOLECULES26144208
2,Ⅴ,0,0,0,0,1,L-menthol,cyclohexane carboxylic acid,,0.6,0.4,,298.15,36.75,10.3390/MOLECULES26144208
2,Ⅴ,0,0,0,0,1,L-menthol,cyclohexane carboxylic acid,,0.7,0.3,,298.15,39.72,10.3390/MOLECULES26144208
2,Ⅴ,0,0,0,0,1,L-menthol,cyclohexane carboxylic acid,,0.4,0.6,,303.15,24.3,10.3390/MOLECULES26144208
2,Ⅴ,0,0,0,0,1,L-menthol,cyclohexane carboxylic acid,,0.47,0.53,,303.15,24.65,10.3390/MOLECULES26144208
2,Ⅴ,0,0,0,0,1,L-menthol,cyclohexane carboxylic acid,,0.6,0.4,,303.15,26.87,10.3390/MOLECULES26144208
2,Ⅴ,0,0,0,0,1,L-menthol,cyclohexane carboxylic acid,,0.7,0.3,,303.15,28.3,10.3390/MOLECULES26144208
2,Ⅴ,0,0,0,0,1,L-menthol,cyclohexane carboxylic acid,,0.77,0.23,,303.15,31.63,10.3390/MOLECULES26144208
2,Ⅴ,0,0,0,0,1,L-menthol,cyclohexane carboxylic acid,,0.4,0.6,,308.15,19.97,10.3390/MOLECULES26144208
2,Ⅴ,0,0,0,0,1,L-menthol,cyclohexane carboxylic acid,,0.47,0.53,,308.15,19,10.3390/MOLECULES26144208
2,Ⅴ,0,0,0,0,1,L-menthol,cyclohexane carboxylic acid,,0.6,0.4,,308.15,20.29,10.3390/MOLECULES26144208
2,Ⅴ,0,0,0,0,1,L-menthol,cyclohexane carboxylic acid,,0.7,0.3,,308.15,20.97,10.3390/MOLECULES26144208
2,Ⅴ,0,0,0,0,1,L-menthol,cyclohexane carboxylic acid,,0.77,0.23,,308.15,22.74,10.3390/MOLECULES26144208
2,Ⅴ,0,0,0,0,1,L-menthol,cyclohexane carboxylic acid,,0.4,0.6,,313.15,15.16,10.3390/MOLECULES26144208
2,Ⅴ,0,0,0,0,1,L-menthol,cyclohexane carboxylic acid,,0.47,0.53,,313.15,14.89,10.3390/MOLECULES26144208
2,Ⅴ,0,0,0,0,1,L-menthol,cyclohexane carboxylic acid,,0.6,0.4,,313.15,15.7,10.3390/MOLECULES26144208
2,Ⅴ,0,0,0,0,1,L-menthol,cyclohexane carboxylic acid,,0.7,0.3,,313.15,16.11,10.3390/MOLECULES26144208
2,Ⅴ,0,0,0,0,1,L-menthol,cyclohexane carboxylic acid,,0.77,0.23,,313.15,17.12,10.3390/MOLECULES26144208
2,Ⅴ,0,0,0,0,1,L-menthol,cyclohexylacetic acid,,0.29,0.71,,288.15,47.87,10.3390/MOLECULES26144208
2,Ⅴ,0,0,0,0,1,L-menthol,cyclohexylacetic acid,,0.4,0.6,,288.15,55.82,10.3390/MOLECULES26144208
2,Ⅴ,0,0,0,0,1,L-menthol,cyclohexylacetic acid,,0.5,0.5,,288.15,61.28,10.3390/MOLECULES26144208
2,Ⅴ,0,0,0,0,1,L-menthol,cyclohexylacetic acid,,0.6,0.4,,288.15,70.76,10.3390/MOLECULES26144208
2,Ⅴ,0,0,0,0,1,L-menthol,cyclohexylacetic acid,,0.29,0.71,,293.15,35.77,10.3390/MOLECULES26144208
2,Ⅴ,0,0,0,0,1,L-menthol,cyclohexylacetic acid,,0.4,0.6,,293.15,40.65,10.3390/MOLECULES26144208
2,Ⅴ,0,0,0,0,1,L-menthol,cyclohexylacetic acid,,0.5,0.5,,293.15,43.04,10.3390/MOLECULES26144208
