Repository: acid-design-lab/DESignSolvents

# DESignSolvents
1. DataAnalysis

2. MiningDescriptors

3. ML_MODELS

4. BEST_MODEL

File: VISCOSITY/Viscosity.csv (part 9 of 11)
Number of components,Type of DES,I,II,III,IV,V,Component#1,Component#2,Component#3,X#1 (molar fraction),X#2 (molar fraction),X#3 (molar fraction),"Temperature, K","Viscosity, cP",Reference (DOI)
2,Ⅴ,0,0,0,0,1,L-menthol,cyclohexylacetic acid,,0.6,0.4,,293.15,48.45,10.3390/MOLECULES26144208
2,Ⅴ,0,0,0,0,1,L-menthol,cyclohexylacetic acid,,0.7,0.3,,293.15,53.23,10.3390/MOLECULES26144208
2,Ⅴ,0,0,0,0,1,L-menthol,cyclohexylacetic acid,,0.29,0.71,,298.15,27.48,10.3390/MOLECULES26144208
2,Ⅴ,0,0,0,0,1,L-menthol,cyclohexylacetic acid,,0.4,0.6,,298.15,30.8,10.3390/MOLECULES26144208
2,Ⅴ,0,0,0,0,1,L-menthol,cyclohexylacetic acid,,0.5,0.5,,298.15,31.84,10.3390/MOLECULES26144208
2,Ⅴ,0,0,0,0,1,L-menthol,cyclohexylacetic acid,,0.6,0.4,,298.15,34.68,10.3390/MOLECULES26144208
2,Ⅴ,0,0,0,0,1,L-menthol,cyclohexylacetic acid,,0.7,0.3,,298.15,38,10.3390/MOLECULES26144208
2,Ⅴ,0,0,0,0,1,L-menthol,cyclohexylacetic acid,,0.29,0.71,,303.15,21.67,10.3390/MOLECULES26144208
2,Ⅴ,0,0,0,0,1,L-menthol,cyclohexylacetic acid,,0.4,0.6,,303.15,23.34,10.3390/MOLECULES26144208
2,Ⅴ,0,0,0,0,1,L-menthol,cyclohexylacetic acid,,0.5,0.5,,303.15,23.98,10.3390/MOLECULES26144208
2,Ⅴ,0,0,0,0,1,L-menthol,cyclohexylacetic acid,,0.6,0.4,,303.15,25.9,10.3390/MOLECULES26144208
2,Ⅴ,0,0,0,0,1,L-menthol,cyclohexylacetic acid,,0.7,0.3,,303.15,27.39,10.3390/MOLECULES26144208
2,Ⅴ,0,0,0,0,1,L-menthol,cyclohexylacetic acid,,0.79,0.21,,303.15,28.7,10.3390/MOLECULES26144208
2,Ⅴ,0,0,0,0,1,L-menthol,cyclohexylacetic acid,,0.29,0.71,,308.15,17.3,10.3390/MOLECULES26144208
2,Ⅴ,0,0,0,0,1,L-menthol,cyclohexylacetic acid,,0.4,0.6,,308.15,18.38,10.3390/MOLECULES26144208
2,Ⅴ,0,0,0,0,1,L-menthol,cyclohexylacetic acid,,0.5,0.5,,308.15,18.66,10.3390/MOLECULES26144208
2,Ⅴ,0,0,0,0,1,L-menthol,cyclohexylacetic acid,,0.6,0.4,,308.15,20.12,10.3390/MOLECULES26144208
2,Ⅴ,0,0,0,0,1,L-menthol,cyclohexylacetic acid,,0.7,0.3,,308.15,20.41,10.3390/MOLECULES26144208
2,Ⅴ,0,0,0,0,1,L-menthol,cyclohexylacetic acid,,0.79,0.21,,308.15,20.78,10.3390/MOLECULES26144208
2,Ⅴ,0,0,0,0,1,L-menthol,cyclohexylacetic acid,,0.29,0.71,,313.15,14.02,10.3390/MOLECULES26144208
2,Ⅴ,0,0,0,0,1,L-menthol,cyclohexylacetic acid,,0.4,0.6,,313.15,14.91,10.3390/MOLECULES26144208
2,Ⅴ,0,0,0,0,1,L-menthol,cyclohexylacetic acid,,0.5,0.5,,313.15,14.67,10.3390/MOLECULES26144208
2,Ⅴ,0,0,0,0,1,L-menthol,cyclohexylacetic acid,,0.6,0.4,,313.15,15.29,10.3390/MOLECULES26144208
2,Ⅴ,0,0,0,0,1,L-menthol,cyclohexylacetic acid,,0.7,0.3,,313.15,15.57,10.3390/MOLECULES26144208
2,Ⅴ,0,0,0,0,1,L-menthol,cyclohexylacetic acid,,0.79,0.21,,313.15,15.76,10.3390/MOLECULES26144208
2,Ⅴ,0,0,0,0,1,L-menthol,3-Cyclohexylpropanoic acid,,0.3,0.7,,288.15,50.52,10.3390/MOLECULES26144208
2,Ⅴ,0,0,0,0,1,L-menthol,3-Cyclohexylpropanoic acid,,0.4,0.6,,288.15,54.41,10.3390/MOLECULES26144208
2,Ⅴ,0,0,0,0,1,L-menthol,3-Cyclohexylpropanoic acid,,0.5,0.5,,288.15,63.37,10.3390/MOLECULES26144208
2,Ⅴ,0,0,0,0,1,L-menthol,3-Cyclohexylpropanoic acid,,0.6,0.4,,288.15,71.12,10.3390/MOLECULES26144208
2,Ⅴ,0,0,0,0,1,L-menthol,3-Cyclohexylpropanoic acid,,0.3,0.7,,293.15,37.67,10.3390/MOLECULES26144208
2,Ⅴ,0,0,0,0,1,L-menthol,3-Cyclohexylpropanoic acid,,0.4,0.6,,293.15,39.55,10.3390/MOLECULES26144208
2,Ⅴ,0,0,0,0,1,L-menthol,3-Cyclohexylpropanoic acid,,0.5,0.5,,293.15,45.83,10.3390/MOLECULES26144208
2,Ⅴ,0,0,0,0,1,L-menthol,3-Cyclohexylpropanoic acid,,0.6,0.4,,293.15,49.98,10.3390/MOLECULES26144208
2,Ⅴ,0,0,0,0,1,L-menthol,3-Cyclohexylpropanoic acid,,0.7,0.3,,293.15,54.63,10.3390/MOLECULES26144208
2,Ⅴ,0,0,0,0,1,L-menthol,3-Cyclohexylpropanoic acid,,0.3,0.7,,298.15,29.06,10.3390/MOLECULES26144208
2,Ⅴ,0,0,0,0,1,L-menthol,3-Cyclohexylpropanoic acid,,0.4,0.6,,298.15,29.97,10.3390/MOLECULES26144208
2,Ⅴ,0,0,0,0,1,L-menthol,3-Cyclohexylpropanoic acid,,0.5,0.5,,298.15,33.78,10.3390/MOLECULES26144208
2,Ⅴ,0,0,0,0,1,L-menthol,3-Cyclohexylpropanoic acid,,0.6,0.4,,298.15,35.51,10.3390/MOLECULES26144208
2,Ⅴ,0,0,0,0,1,L-menthol,3-Cyclohexylpropanoic acid,,0.7,0.3,,298.15,38.34,10.3390/MOLECULES26144208
2,Ⅴ,0,0,0,0,1,L-menthol,3-Cyclohexylpropanoic acid,,0.3,0.7,,303.15,22.85,10.3390/MOLECULES26144208
2,Ⅴ,0,0,0,0,1,L-menthol,3-Cyclohexylpropanoic acid,,0.4,0.6,,303.15,23.22,10.3390/MOLECULES26144208
2,Ⅴ,0,0,0,0,1,L-menthol,3-Cyclohexylpropanoic acid,,0.5,0.5,,303.15,25.78,10.3390/MOLECULES26144208
2,Ⅴ,0,0,0,0,1,L-menthol,3-Cyclohexylpropanoic acid,,0.6,0.4,,303.15,26.76,10.3390/MOLECULES26144208
2,Ⅴ,0,0,0,0,1,L-menthol,3-Cyclohexylpropanoic acid,,0.7,0.3,,303.15,27.82,10.3390/MOLECULES26144208
2,Ⅴ,0,0,0,0,1,L-menthol,3-Cyclohexylpropanoic acid,,0.8,0.2,,303.15,30.22,10.3390/MOLECULES26144208
2,Ⅴ,0,0,0,0,1,L-menthol,3-Cyclohexylpropanoic acid,,0.3,0.7,,308.15,18.36,10.3390/MOLECULES26144208
2,Ⅴ,0,0,0,0,1,L-menthol,3-Cyclohexylpropanoic acid,,0.4,0.6,,308.15,18.44,10.3390/MOLECULES26144208
2,Ⅴ,0,0,0,0,1,L-menthol,3-Cyclohexylpropanoic acid,,0.5,0.5,,308.15,20.05,10.3390/MOLECULES26144208
2,Ⅴ,0,0,0,0,1,L-menthol,3-Cyclohexylpropanoic acid,,0.6,0.4,,308.15,20.44,10.3390/MOLECULES26144208
2,Ⅴ,0,0,0,0,1,L-menthol,3-Cyclohexylpropanoic acid,,0.7,0.3,,308.15,20.85,10.3390/MOLECULES26144208
2,Ⅴ,0,0,0,0,1,L-menthol,3-Cyclohexylpropanoic acid,,0.8,0.2,,308.15,21.94,10.3390/MOLECULES26144208
2,Ⅴ,0,0,0,0,1,L-menthol,3-Cyclohexylpropanoic acid,,0.3,0.7,,313.15,14.97,10.3390/MOLECULES26144208
2,Ⅴ,0,0,0,0,1,L-menthol,3-Cyclohexylpropanoic acid,,0.4,0.6,,313.15,14.84,10.3390/MOLECULES26144208
2,Ⅴ,0,0,0,0,1,L-menthol,3-Cyclohexylpropanoic acid,,0.5,0.5,,313.15,15.79,10.3390/MOLECULES26144208
2,Ⅴ,0,0,0,0,1,L-menthol,3-Cyclohexylpropanoic acid,,0.6,0.4,,313.15,15.97,10.3390/MOLECULES26144208
2,Ⅴ,0,0,0,0,1,L-menthol,3-Cyclohexylpropanoic acid,,0.7,0.3,,313.15,15.95,10.3390/MOLECULES26144208
2,Ⅴ,0,0,0,0,1,L-menthol,3-Cyclohexylpropanoic acid,,0.8,0.2,,313.15,16.45,10.3390/MOLECULES26144208
2,Ⅴ,0,0,0,0,1,monoethanolamine,l-Glutamic acid,,0.8,0.2,,298.15,59.2,10.1016/j.molliq.2022.120660
2,Ⅴ,0,0,0,0,1,monoethanolamine,Proline,,0.667,0.333,,298.15,76.3,10.1016/j.molliq.2022.120660
2,Ⅴ,0,0,0,0,1,monoethanolamine,l-alanine,,0.833,0.167,,298.15,72.5,10.1016/j.molliq.2022.120660
2,Ⅴ,0,0,0,0,1,monoethanolamine,l-Phenylalanine,,0.8,0.2,,298.15,172,10.1016/j.molliq.2022.120660
2,Ⅴ,0,0,0,0,1,monoethanolamine,L-histidine,,0.857,0.143,,298.15,352.7,10.1016/j.molliq.2022.120660
2,Ⅴ,0,0,0,0,1,monoethanolamine,l-Tryptophan,,0.75,0.25,,298.15,646.4,10.1016/j.molliq.2022.120660
2,Ⅴ,0,0,0,0,1,monoethanolamine,l-Serine,,0.75,0.25,,298.15,167.3,10.1016/j.molliq.2022.120660
2,Ⅴ,0,0,0,0,1,monoethanolamine,l-Threonine,,0.833,0.167,,298.15,197.2,10.1016/j.molliq.2022.120660
2,Ⅴ,0,0,0,0,1,monoethanolamine,l-Asparagine,,0.857,0.143,,298.15,498.4,10.1016/j.molliq.2022.120660
2,Ⅴ,0,0,0,0,1,monoethanolamine,l-Glutamine,,0.8,0.2,,298.15,206.7,10.1016/j.molliq.2022.120660
2,Ⅴ,0,0,0,0,1,monoethanolamine,l-Aspartic acid,,0.8,0.2,,298.15,531.9,10.1016/j.molliq.2022.120660
2,Ⅴ,0,0,0,0,1,monoethanolamine,l-Glutamic acid,,0.8,0.2,,298.15,188.1,10.1016/j.molliq.2022.120660
2,Ⅴ,0,0,0,0,1,monoethanolamine,l-Lysine,,0.8,0.2,,298.15,166.6,10.1016/j.molliq.2022.120660
2,Ⅴ,0,0,0,0,1,monoethanolamine,l-Arginine,,0.833,0.167,,298.15,316.3,10.1016/j.molliq.2022.120660
2,Ⅴ,0,0,0,0,1,monoethanolamine,l-Cysteine,,0.833,0.167,,298.15,300.4,10.1016/j.molliq.2022.120660
2,Ⅴ,0,0,0,0,1,monoethanolamine,l-Methionine,,0.833,0.167,,298.15,103,10.1016/j.molliq.2022.120660
2,Ⅴ,0,0,0,0,1,Pyridine,glycolic acid,,0.5,0.5,,298.15,237.9,10.1016/j.arabjc.2022.104469
2,Ⅴ,0,0,0,0,1,"2,2'-Bipyridine",glycolic acid,,0.5,0.5,,298.15,1489,10.1016/j.arabjc.2022.104469
2,Ⅴ,0,0,0,0,1,2-Aminopyridine,glycolic acid,,0.5,0.5,,298.15,1150,10.1016/j.arabjc.2022.104469
2,Ⅴ,0,0,0,0,1,3-Aminopyridine,glycolic acid,,0.5,0.5,,298.15,1500,10.1016/j.arabjc.2022.104469
2,Ⅴ,0,0,0,0,1,4-Aminopyridine,glycolic acid,,0.5,0.5,,298.15,1240,10.1016/j.arabjc.2022.104469
2,Ⅴ,0,0,0,0,1,3-Hydroxypyridine,glycolic acid,,0.5,0.5,,298.15,1560,10.1016/j.arabjc.2022.104469
2,Ⅴ,0,0,0,0,1,4-Hydroxypyridine,glycolic acid,,0.5,0.5,,298.15,1280,10.1016/j.arabjc.2022.104469
2,Ⅴ,0,0,0,0,1,2-Pyridinemethanol,glycolic acid,,0.5,0.5,,298.15,728,10.1016/j.arabjc.2022.104469
2,Ⅴ,0,0,0,0,1,Nicotinamide,glycolic acid,,0.5,0.5,,298.15,2760,10.1016/j.arabjc.2022.104469
2,Ⅴ,0,0,0,0,1,Nicotinohydrazide,glycolic acid,,0.5,0.5,,298.15,5320,10.1016/j.arabjc.2022.104469
2,Ⅴ,0,0,0,0,1,Methyl nicotinate,glycolic acid,,0.5,0.5,,298.15,616,10.1016/j.arabjc.2022.104469
3,,0,0,0,1,1,ZrOCl2,Urea,H2O,0.092127807,0.833333333,0.074538859,298.15,52.4,10.1016/j.crgsc.2022.100285
3,,0,0,0,1,1,ZrOCl2,Ethylene glycol,H2O,0.184255615,0.666666667,0.149077719,298.15,149.5,10.1016/j.crgsc.2022.100285
3,,0,0,0,1,1,ZrOCl2,Glycerol,H2O,0.184255615,0.666666667,0.149077719,298.15,532.73,10.1016/j.crgsc.2022.100285
3,,0,0,0,1,1,Cerium(III) chloride,Urea,H2O,0.110253726,0.833333333,0.05641294,298.15,195.39,10.1016/j.crgsc.2022.100285
3,,0,0,0,1,1,Cerium(III) chloride,Ethylene glycol,H2O,0.220507453,0.666666667,0.112825881,298.15,290.4,10.1016/j.crgsc.2022.100285
3,,0,0,0,1,1,Cerium(III) chloride,Glycerol,H2O,0.220507453,0.666666667,0.112825881,298.15,868.73,10.1016/j.crgsc.2022.100285
3,,0,0,0,1,1,Cerium(III) chloride,Lactic acid,H2O,0.529217886,0.2,0.270782114,298.15,564.64,10.1016/j.crgsc.2022.100285
2,Ⅴ,0,0,0,0,1,Acetic acid,L-Menthol,,0.5,0.5,0,293.15,11.296,10.1021/acssuschemeng.5b00532
2,Ⅴ,0,0,0,0,1,Acetic acid,L-Menthol,,0.5,0.5,0,298.15,8.691,10.1021/acssuschemeng.5b00532
2,Ⅴ,0,0,0,0,1,Acetic acid,L-Menthol,,0.5,0.5,0,303.15,6.904,10.1021/acssuschemeng.5b00532
2,Ⅴ,0,0,0,0,1,Acetic acid,L-Menthol,,0.5,0.5,0,308.15,5.59,10.1021/acssuschemeng.5b00532
2,Ⅴ,0,0,0,0,1,Acetic acid,L-Menthol,,0.5,0.5,0,313.15,4.564,10.1021/acssuschemeng.5b00532
2,Ⅴ,0,0,0,0,1,Acetic acid,L-Menthol,,0.5,0.5,0,318.15,3.843,10.1021/acssuschemeng.5b00532
2,Ⅴ,0,0,0,0,1,Acetic acid,L-Menthol,,0.5,0.5,0,323.15,3.251,10.1021/acssuschemeng.5b00532
2,Ⅴ,0,0,0,0,1,Acetic acid,L-Menthol,,0.5,0.5,0,328.15,2.782,10.1021/acssuschemeng.5b00532
2,Ⅴ,0,0,0,0,1,Acetic acid,L-Menthol,,0.5,0.5,0,333.15,2.391,10.1021/acssuschemeng.5b00532
2,Ⅴ,0,0,0,0,1,Acetic acid,L-Menthol,,0.5,0.5,0,338.15,2.095,10.1021/acssuschemeng.5b00532
2,Ⅴ,0,0,0,0,1,Acetic acid,L-Menthol,,0.5,0.5,0,343.15,1.843,10.1021/acssuschemeng.5b00532
2,Ⅴ,0,0,0,0,1,Acetic acid,L-Menthol,,0.5,0.5,0,348.15,1.632,10.1021/acssuschemeng.5b00532
2,Ⅴ,0,0,0,0,1,Acetic acid,L-Menthol,,0.5,0.5,0,353.15,1.464,10.1021/acssuschemeng.5b00532
2,Ⅴ,0,0,0,0,1,Pyruvic acid,L-Menthol,,0.5,0.5,0,293.15,44.637,10.1021/acssuschemeng.5b00532
2,Ⅴ,0,0,0,0,1,Pyruvic acid,L-Menthol,,0.5,0.5,0,298.15,29.951,10.1021/acssuschemeng.5b00532
2,Ⅴ,0,0,0,0,1,Pyruvic acid,L-Menthol,,0.5,0.5,0,303.15,21.241,10.1021/acssuschemeng.5b00532
2,Ⅴ,0,0,0,0,1,Pyruvic acid,L-Menthol,,0.5,0.5,0,308.15,15.667,10.1021/acssuschemeng.5b00532
2,Ⅴ,0,0,0,0,1,Pyruvic acid,L-Menthol,,0.5,0.5,0,313.15,11.882,10.1021/acssuschemeng.5b00532
2,Ⅴ,0,0,0,0,1,Pyruvic acid,L-Menthol,,0.5,0.5,0,318.15,9.36,10.1021/acssuschemeng.5b00532
2,Ⅴ,0,0,0,0,1,Pyruvic acid,L-Menthol,,0.5,0.5,0,323.15,7.511,10.1021/acssuschemeng.5b00532
2,Ⅴ,0,0,0,0,1,Pyruvic acid,L-Menthol,,0.5,0.5,0,328.15,6.144,10.1021/acssuschemeng.5b00532
2,Ⅴ,0,0,0,0,1,Pyruvic acid,L-Menthol,,0.5,0.5,0,333.15,5.034,10.1021/acssuschemeng.5b00532
2,Ⅴ,0,0,0,0,1,Pyruvic acid,L-Menthol,,0.5,0.5,0,338.15,4.321,10.1021/acssuschemeng.5b00532
2,Ⅴ,0,0,0,0,1,Pyruvic acid,L-Menthol,,0.5,0.5,0,343.15,3.7,10.1021/acssuschemeng.5b00532
2,Ⅴ,0,0,0,0,1,Pyruvic acid,L-Menthol,,0.5,0.5,0,348.15,3.203,10.1021/acssuschemeng.5b00532
2,Ⅴ,0,0,0,0,1,Pyruvic acid,L-Menthol,,0.5,0.5,0,353.15,2.744,10.1021/acssuschemeng.5b00532
2,Ⅴ,0,0,0,0,1,Lactic acid,L-Menthol,,0.5,0.5,0,293.15,370.86,10.1021/acssuschemeng.5b00532
2,Ⅴ,0,0,0,0,1,Lactic acid,L-Menthol,,0.5,0.5,0,298.15,218.927,10.1021/acssuschemeng.5b00532
2,Ⅴ,0,0,0,0,1,Lactic acid,L-Menthol,,0.5,0.5,0,303.15,134.253,10.1021/acssuschemeng.5b00532
2,Ⅴ,0,0,0,0,1,Lactic acid,L-Menthol,,0.5,0.5,0,308.15,86.529,10.1021/acssuschemeng.5b00532
2,Ⅴ,0,0,0,0,1,Lactic acid,L-Menthol,,0.5,0.5,0,313.15,58.84,10.1021/acssuschemeng.5b00532
2,Ⅴ,0,0,0,0,1,Lactic acid,L-Menthol,,0.5,0.5,0,318.15,40.711,10.1021/acssuschemeng.5b00532
2,Ⅴ,0,0,0,0,1,Lactic acid,L-Menthol,,0.5,0.5,0,323.15,29.467,10.1021/acssuschemeng.5b00532
2,Ⅴ,0,0,0,0,1,Lactic acid,L-Menthol,,0.5,0.5,0,328.15,21.951,10.1021/acssuschemeng.5b00532
2,Ⅴ,0,0,0,0,1,Lactic acid,L-Menthol,,0.5,0.5,0,333.15,16.954,10.1021/acssuschemeng.5b00532
2,Ⅴ,0,0,0,0,1,Lactic acid,L-Menthol,,0.5,0.5,0,338.15,13.119,10.1021/acssuschemeng.5b00532
2,Ⅴ,0,0,0,0,1,Lactic acid,L-Menthol,,0.5,0.5,0,343.15,10.46,10.1021/acssuschemeng.5b00532
2,Ⅴ,0,0,0,0,1,Lactic acid,L-Menthol,,0.5,0.5,0,348.15,8.487,10.1021/acssuschemeng.5b00532
2,Ⅴ,0,0,0,0,1,Lactic acid,L-Menthol,,0.5,0.5,0,353.15,7.013,10.1021/acssuschemeng.5b00532
2,Ⅴ,0,0,0,0,1,Lauric acid,L-Menthol,,0.5,0.5,0,293.15,33.058,10.1021/acssuschemeng.5b00532
2,Ⅴ,0,0,0,0,1,Lauric acid,L-Menthol,,0.5,0.5,0,298.15,24.417,10.1021/acssuschemeng.5b00532
2,Ⅴ,0,0,0,0,1,Lauric acid,L-Menthol,,0.5,0.5,0,303.15,18.63,10.1021/acssuschemeng.5b00532
2,Ⅴ,0,0,0,0,1,Lauric acid,L-Menthol,,0.5,0.5,0,308.15,14.513,10.1021/acssuschemeng.5b00532
2,Ⅴ,0,0,0,0,1,Lauric acid,L-Menthol,,0.5,0.5,0,313.15,11.453,10.1021/acssuschemeng.5b00532
2,Ⅴ,0,0,0,0,1,Lauric acid,L-Menthol,,0.5,0.5,0,318.15,9.293,10.1021/acssuschemeng.5b00532
2,Ⅴ,0,0,0,0,1,Lauric acid,L-Menthol,,0.5,0.5,0,323.15,7.61,10.1021/acssuschemeng.5b00532
2,Ⅴ,0,0,0,0,1,Lauric acid,L-Menthol,,0.5,0.5,0,328.15,6.315,10.1021/acssuschemeng.5b00532
2,Ⅴ,0,0,0,0,1,Lauric acid,L-Menthol,,0.5,0.5,0,333.15,5.226,10.1021/acssuschemeng.5b00532
2,Ⅴ,0,0,0,0,1,Lauric acid,L-Menthol,,0.5,0.5,0,338.15,4.507,10.1021/acssuschemeng.5b00532
2,Ⅴ,0,0,0,0,1,Lauric acid,L-Menthol,,0.5,0.5,0,343.15,3.716,10.1021/acssuschemeng.5b00532
2,Ⅴ,0,0,0,0,1,Lauric acid,L-Menthol,,0.5,0.5,0,348.15,3.104,10.1021/acssuschemeng.5b00532
2,Ⅴ,0,0,0,0,1,Lauric acid,L-Menthol,,0.5,0.5,0,353.15,2.569,10.1021/acssuschemeng.5b00532
3,,0,0,1,0,1,Benzyl(2-hydroxyethyl)dimethylammonium chloride,Glycerol,H2O,0.243,0.73,0.027,293.15,32.76,10.1039/C6NJ03140D
3,,0,0,1,0,1,Benzyl(2-hydroxyethyl)dimethylammonium chloride,Glycerol,H2O,0.243,0.73,0.027,298.15,29.98,10.1039/C6NJ03140D
3,,0,0,1,0,1,Benzyl(2-hydroxyethyl)dimethylammonium chloride,Glycerol,H2O,0.243,0.73,0.027,303.15,27.29,10.1039/C6NJ03140D
3,,0,0,1,0,1,Benzyl(2-hydroxyethyl)dimethylammonium chloride,Glycerol,H2O,0.243,0.73,0.027,308.15,24.35,10.1039/C6NJ03140D
3,,0,0,1,0,1,Benzyl(2-hydroxyethyl)dimethylammonium chloride,Glycerol,H2O,0.243,0.73,0.027,313.15,21.41,10.1039/C6NJ03140D
3,,0,0,1,0,1,Benzyl(2-hydroxyethyl)dimethylammonium chloride,Glycerol,H2O,0.243,0.73,0.027,318.15,19.79,10.1039/C6NJ03140D
3,,0,0,1,0,1,Benzyl(2-hydroxyethyl)dimethylammonium chloride,Glycerol,H2O,0.243,0.73,0.027,323.15,18.28,10.1039/C6NJ03140D
3,,0,0,1,0,1,Benzyl(2-hydroxyethyl)dimethylammonium chloride,Glycerol,H2O,0.243,0.73,0.027,328.15,17.52,10.1039/C6NJ03140D
3,,0,0,1,0,1,Benzyl(2-hydroxyethyl)dimethylammonium chloride,Glycerol,H2O,0.243,0.73,0.027,333.15,17.11,10.1039/C6NJ03140D
3,,0,0,1,0,1,Benzyltrimethylammonium chloride,Glycerol,H2O,0.328,0.656,0.016,293.15,1017.67,10.1039/C6NJ03140D
3,,0,0,1,0,1,Benzyltrimethylammonium chloride,Glycerol,H2O,0.328,0.656,0.016,298.15,716.55,10.1039/C6NJ03140D
3,,0,0,1,0,1,Benzyltrimethylammonium chloride,Glycerol,H2O,0.328,0.656,0.016,303.15,453.89,10.1039/C6NJ03140D
3,,0,0,1,0,1,Benzyltrimethylammonium chloride,Glycerol,H2O,0.328,0.656,0.016,308.15,319.51,10.1039/C6NJ03140D
3,,0,0,1,0,1,Benzyltrimethylammonium chloride,Glycerol,H2O,0.328,0.656,0.016,313.15,229.15,10.1039/C6NJ03140D
3,,0,0,1,0,1,Benzyltrimethylammonium chloride,Glycerol,H2O,0.328,0.656,0.016,318.15,172.4,10.1039/C6NJ03140D
3,,0,0,1,0,1,Benzyltrimethylammonium chloride,Glycerol,H2O,0.328,0.656,0.016,323.15,133.51,10.1039/C6NJ03140D
3,,0,0,1,0,1,Benzyltrimethylammonium chloride,Glycerol,H2O,0.328,0.656,0.016,328.15,103.43,10.1039/C6NJ03140D
3,,0,0,1,0,1,Benzyltrimethylammonium chloride,Glycerol,H2O,0.328,0.656,0.016,333.15,83.2,10.1039/C6NJ03140D
3,,0,0,1,0,1,Benzyltrimethylammonium chloride,Glycerol,H2O,0.322,0.643,0.035,293.15,70.76,10.1039/C6NJ03140D
3,,0,0,1,0,1,Benzyltrimethylammonium chloride,Glycerol,H2O,0.322,0.643,0.035,298.15,55.32,10.1039/C6NJ03140D
3,,0,0,1,0,1,Benzyltrimethylammonium chloride,Glycerol,H2O,0.322,0.643,0.035,303.15,47.94,10.1039/C6NJ03140D
3,,0,0,1,0,1,Benzyltrimethylammonium chloride,Glycerol,H2O,0.322,0.643,0.035,308.15,40.98,10.1039/C6NJ03140D
3,,0,0,1,0,1,Benzyltrimethylammonium chloride,Glycerol,H2O,0.322,0.643,0.035,313.15,37.22,10.1039/C6NJ03140D
3,,0,0,1,0,1,Benzyltrimethylammonium chloride,Glycerol,H2O,0.322,0.643,0.035,318.15,32.1,10.1039/C6NJ03140D
3,,0,0,1,0,1,Benzyltrimethylammonium chloride,Glycerol,H2O,0.322,0.643,0.035,323.15,29.73,10.1039/C6NJ03140D
3,,0,0,1,0,1,Benzyltrimethylammonium chloride,Glycerol,H2O,0.322,0.643,0.035,328.15,28.48,10.1039/C6NJ03140D
3,,0,0,1,0,1,Benzyltrimethylammonium chloride,Glycerol,H2O,0.322,0.643,0.035,333.15,26.81,10.1039/C6NJ03140D
3,,0,0,1,0,1,Choline chloride,Glycerol,acetic acid,0.333,0.333,0.334,293.15,50.49,10.1039/C6NJ03140D
3,,0,0,1,0,1,Choline chloride,Glycerol,acetic acid,0.333,0.333,0.334,298.15,39.58,10.1039/C6NJ03140D
3,,0,0,1,0,1,Choline chloride,Glycerol,acetic acid,0.333,0.333,0.334,303.15,32.47,10.1039/C6NJ03140D
3,,0,0,1,0,1,Choline chloride,Glycerol,acetic acid,0.333,0.333,0.334,308.15,28.14,10.1039/C6NJ03140D
3,,0,0,1,0,1,Choline chloride,Glycerol,acetic acid,0.333,0.333,0.334,313.15,23.39,10.1039/C6NJ03140D
3,,0,0,1,0,1,Choline chloride,Glycerol,acetic acid,0.333,0.333,0.334,318.15,20.18,10.1039/C6NJ03140D
3,,0,0,1,0,1,Choline chloride,Glycerol,acetic acid,0.333,0.333,0.334,323.15,18.34,10.1039/C6NJ03140D
3,,0,0,1,0,1,Choline chloride,Glycerol,acetic acid,0.333,0.333,0.334,328.15,18.43,10.1039/C6NJ03140D
3,,0,0,1,0,1,Choline chloride,Glycerol,acetic acid,0.333,0.333,0.334,333.15,17.62,10.1039/C6NJ03140D
3,,0,0,1,0,1,Methyltriphenyl phosphonium bromide,Levulinic acid,acetic acid,0.248,0.744,0.008,293.15,40.12,10.1039/C6NJ03140D
3,,0,0,1,0,1,Methyltriphenyl phosphonium bromide,Levulinic acid,acetic acid,0.248,0.744,0.008,298.15,33.95,10.1039/C6NJ03140D
3,,0,0,1,0,1,Methyltriphenyl phosphonium bromide,Levulinic acid,acetic acid,0.248,0.744,0.008,303.15,28.75,10.1039/C6NJ03140D
3,,0,0,1,0,1,Methyltriphenyl phosphonium bromide,Levulinic acid,acetic acid,0.248,0.744,0.008,308.15,25.18,10.1039/C6NJ03140D
3,,0,0,1,0,1,Methyltriphenyl phosphonium bromide,Levulinic acid,acetic acid,0.248,0.744,0.008,313.15,21.58,10.1039/C6NJ03140D
3,,0,0,1,0,1,Methyltriphenyl phosphonium bromide,Levulinic acid,acetic acid,0.248,0.744,0.008,318.15,19.5,10.1039/C6NJ03140D
3,,0,0,1,0,1,Methyltriphenyl phosphonium bromide,Levulinic acid,acetic acid,0.248,0.744,0.008,323.15,18.03,10.1039/C6NJ03140D
3,,0,0,1,0,1,Methyltriphenyl phosphonium bromide,Levulinic acid,acetic acid,0.248,0.744,0.008,328.15,17.01,10.1039/C6NJ03140D
3,,0,0,1,0,1,Methyltriphenyl phosphonium bromide,Levulinic acid,acetic acid,0.248,0.744,0.008,333.15,16.16,10.1039/C6NJ03140D
3,,0,0,1,0,1,Triethylmethylammonium chloride,Glycerol,H2O,0.328,0.656,0.016,293.15,333.02,10.1039/C6NJ03140D
3,,0,0,1,0,1,Triethylmethylammonium chloride,Glycerol,H2O,0.328,0.656,0.016,298.15,236.59,10.1039/C6NJ03140D
3,,0,0,1,0,1,Triethylmethylammonium chloride,Glycerol,H2O,0.328,0.656,0.016,303.15,172.68,10.1039/C6NJ03140D
3,,0,0,1,0,1,Triethylmethylammonium chloride,Glycerol,H2O,0.328,0.656,0.016,308.15,128.73,10.1039/C6NJ03140D
3,,0,0,1,0,1,Triethylmethylammonium chloride,Glycerol,H2O,0.328,0.656,0.016,313.15,97.59,10.1039/C6NJ03140D
3,,0,0,1,0,1,Triethylmethylammonium chloride,Glycerol,H2O,0.328,0.656,0.016,318.15,76.53,10.1039/C6NJ03140D
3,,0,0,1,0,1,Triethylmethylammonium chloride,Glycerol,H2O,0.328,0.656,0.016,323.15,59.78,10.1039/C6NJ03140D
3,,0,0,1,0,1,Triethylmethylammonium chloride,Glycerol,H2O,0.328,0.656,0.016,328.15,52.53,10.1039/C6NJ03140D
3,,0,0,1,0,1,Triethylmethylammonium chloride,Glycerol,H2O,0.328,0.656,0.016,333.15,42.57,10.1039/C6NJ03140D
3,,0,0,1,0,1,Triethylmethylammonium chloride,Glycerol,H2O,0.322,0.643,0.035,293.15,90.98,10.1039/C6NJ03140D
3,,0,0,1,0,1,Triethylmethylammonium chloride,Glycerol,H2O,0.322,0.643,0.035,298.15,72.75,10.1039/C6NJ03140D
3,,0,0,1,0,1,Triethylmethylammonium chloride,Glycerol,H2O,0.322,0.643,0.035,303.15,56.15,10.1039/C6NJ03140D
3,,0,0,1,0,1,Triethylmethylammonium chloride,Glycerol,H2O,0.322,0.643,0.035,308.15,45.4,10.1039/C6NJ03140D
3,,0,0,1,0,1,Triethylmethylammonium chloride,Glycerol,H2O,0.322,0.643,0.035,313.15,39.17,10.1039/C6NJ03140D
3,,0,0,1,0,1,Triethylmethylammonium chloride,Glycerol,H2O,0.322,0.643,0.035,318.15,30.79,10.1039/C6NJ03140D
3,,0,0,1,0,1,Triethylmethylammonium chloride,Glycerol,H2O,0.322,0.643,0.035,323.15,28.07,10.1039/C6NJ03140D
3,,0,0,1,0,1,Triethylmethylammonium chloride,Glycerol,H2O,0.322,0.643,0.035,328.15,26.76,10.1039/C6NJ03140D
3,,0,0,1,0,1,Triethylmethylammonium chloride,Glycerol,H2O,0.322,0.643,0.035,333.15,23.56,10.1039/C6NJ03140D
3,,0,0,0,0,1,"N,N,N',N'-Tetramethyl-1,3-propanediamine",phenol,HCl,0.16025,0.75,0.08975,298.2,150.4,10.1021/acssuschemeng.1c01674
3,,0,0,0,0,1,"N,N,N',N'-Tetramethyl-1,3-propanediamine",phenol,HCl,0.16025,0.75,0.08975,308.2,111,10.1021/acssuschemeng.1c01674
3,,0,0,0,0,1,"N,N,N',N'-Tetramethyl-1,3-propanediamine",phenol,HCl,0.16025,0.75,0.08975,318.2,83.5,10.1021/acssuschemeng.1c01674
3,,0,0,0,0,1,"N,N,N',N'-Tetramethyl-1,3-propanediamine",phenol,HCl,0.16025,0.75,0.08975,328.2,60.3,10.1021/acssuschemeng.1c01674
3,,0,0,0,0,1,"N,N,N',N'-Tetramethyl-1,3-propanediamine",phenol,HCl,0.16025,0.75,0.08975,338.2,45.3,10.1021/acssuschemeng.1c01674
3,,0,0,0,0,1,"N,N,N',N'-Tetramethyl-1,3-propanediamine",phenol,HCl,0.16025,0.75,0.08975,348.2,36.1,10.1021/acssuschemeng.1c01674
3,,0,0,0,0,1,"N,N,N',N'-Tetramethyl-1,3-propanediamine",phenol,HCl,0.16025,0.75,0.08975,358.2,29,10.1021/acssuschemeng.1c01674
3,,0,0,0,0,1,"N,N,N',N'-Tetramethyl-1,3-propanediamine",phenol,HCl,0.1282,0.8,0.0718,298.2,124.1,10.1021/acssuschemeng.1c01674
3,,0,0,0,0,1,"N,N,N',N'-Tetramethyl-1,3-propanediamine",phenol,HCl,0.1282,0.8,0.0718,308.2,85.8,10.1021/acssuschemeng.1c01674
3,,0,0,0,0,1,"N,N,N',N'-Tetramethyl-1,3-propanediamine",phenol,HCl,0.1282,0.8,0.0718,318.2,57.3,10.1021/acssuschemeng.1c01674
3,,0,0,0,0,1,"N,N,N',N'-Tetramethyl-1,3-propanediamine",phenol,HCl,0.1282,0.8,0.0718,328.2,40.6,10.1021/acssuschemeng.1c01674
3,,0,0,0,0,1,"N,N,N',N'-Tetramethyl-1,3-propanediamine",phenol,HCl,0.1282,0.8,0.0718,338.2,30.3,10.1021/acssuschemeng.1c01674
3,,0,0,0,0,1,"N,N,N',N'-Tetramethyl-1,3-propanediamine",phenol,HCl,0.1282,0.8,0.0718,348.2,24,10.1021/acssuschemeng.1c01674
3,,0,0,0,0,1,"N,N,N',N'-Tetramethyl-1,3-propanediamine",phenol,HCl,0.1282,0.8,0.0718,358.2,19.3,10.1021/acssuschemeng.1c01674
3,,0,0,0,0,1,"N,N,N',N'-Tetramethyl-1,3-propanediamine",phenol,HCl,0.107047,0.833,0.059953,298.2,76.2,10.1021/acssuschemeng.1c01674
3,,0,0,0,0,1,"N,N,N',N'-Tetramethyl-1,3-propanediamine",phenol,HCl,0.107047,0.833,0.059953,308.2,55.1,10.1021/acssuschemeng.1c01674
3,,0,0,0,0,1,"N,N,N',N'-Tetramethyl-1,3-propanediamine",phenol,HCl,0.107047,0.833,0.059953,318.2,39.8,10.1021/acssuschemeng.1c01674
3,,0,0,0,0,1,"N,N,N',N'-Tetramethyl-1,3-propanediamine",phenol,HCl,0.107047,0.833,0.059953,328.2,27.7,10.1021/acssuschemeng.1c01674
3,,0,0,0,0,1,"N,N,N',N'-Tetramethyl-1,3-propanediamine",phenol,HCl,0.107047,0.833,0.059953,338.2,21.4,10.1021/acssuschemeng.1c01674
3,,0,0,0,0,1,"N,N,N',N'-Tetramethyl-1,3-propanediamine",phenol,HCl,0.107047,0.833,0.059953,348.2,16.7,10.1021/acssuschemeng.1c01674
3,,0,0,0,0,1,"N,N,N',N'-Tetramethyl-1,3-propanediamine",phenol,HCl,0.107047,0.833,0.059953,358.2,14.4,10.1021/acssuschemeng.1c01674
3,,0,0,0,0,1,"N,N,N',N'-Tetramethyl-1,3-propanediamine",phenol,HCl,0.091663,0.857,0.051337,298.2,56.3,10.1021/acssuschemeng.1c01674
3,,0,0,0,0,1,"N,N,N',N'-Tetramethyl-1,3-propanediamine",phenol,HCl,0.091663,0.857,0.051337,308.2,41.7,10.1021/acssuschemeng.1c01674
3,,0,0,0,0,1,"N,N,N',N'-Tetramethyl-1,3-propanediamine",phenol,HCl,0.091663,0.857,0.051337,318.2,30.6,10.1021/acssuschemeng.1c01674
3,,0,0,0,0,1,"N,N,N',N'-Tetramethyl-1,3-propanediamine",phenol,HCl,0.091663,0.857,0.051337,328.2,23.6,10.1021/acssuschemeng.1c01674
3,,0,0,0,0,1,"N,N,N',N'-Tetramethyl-1,3-propanediamine",phenol,HCl,0.091663,0.857,0.051337,338.2,17.9,10.1021/acssuschemeng.1c01674
3,,0,0,0,0,1,"N,N,N',N'-Tetramethyl-1,3-propanediamine",phenol,HCl,0.091663,0.857,0.051337,348.2,14.2,10.1021/acssuschemeng.1c01674
3,,0,0,0,0,1,"N,N,N',N'-Tetramethyl-1,3-propanediamine",phenol,HCl,0.091663,0.857,0.051337,358.2,12,10.1021/acssuschemeng.1c01674
3,,0,0,0,0,1,"N,N,N',N'-Tetramethyl-1,3-propanediamine",phenol,HCl,0.080125,0.875,0.044875,298.2,48.1,10.1021/acssuschemeng.1c01674
3,,0,0,0,0,1,"N,N,N',N'-Tetramethyl-1,3-propanediamine",phenol,HCl,0.080125,0.875,0.044875,308.2,34,10.1021/acssuschemeng.1c01674
3,,0,0,0,0,1,"N,N,N',N'-Tetramethyl-1,3-propanediamine",phenol,HCl,0.080125,0.875,0.044875,318.2,24.3,10.1021/acssuschemeng.1c01674
3,,0,0,0,0,1,"N,N,N',N'-Tetramethyl-1,3-propanediamine",phenol,HCl,0.080125,0.875,0.044875,328.2,18.1,10.1021/acssuschemeng.1c01674
3,,0,0,0,0,1,"N,N,N',N'-Tetramethyl-1,3-propanediamine",phenol,HCl,0.080125,0.875,0.044875,338.2,14.6,10.1021/acssuschemeng.1c01674
3,,0,0,0,0,1,"N,N,N',N'-Tetramethyl-1,3-propanediamine",phenol,HCl,0.080125,0.875,0.044875,348.2,12.2,10.1021/acssuschemeng.1c01674
3,,0,0,0,0,1,"N,N,N',N'-Tetramethyl-1,3-propanediamine",phenol,HCl,0.080125,0.875,0.044875,358.2,10.1,10.1021/acssuschemeng.1c01674
3,,0,0,0,1,1,Lanthanum nitrate,Urea,Water,0.1876,0.75,0.0624,293.15,331.88,10.1016/j.molliq.2022.119396
3,,0,0,0,1,1,Lanthanum nitrate,Urea,Water,0.1876,0.75,0.0624,298.15,217.69,10.1016/j.molliq.2022.119396
3,,0,0,0,1,1,Lanthanum nitrate,Urea,Water,0.1876,0.75,0.0624,303.15,157.09,10.1016/j.molliq.2022.119396
3,,0,0,0,1,1,Lanthanum nitrate,Urea,Water,0.1876,0.75,0.0624,313.15,89.7,10.1016/j.molliq.2022.119396
3,,0,0,0,1,1,Lanthanum nitrate,Urea,Water,0.1876,0.75,0.0624,323.15,56.22,10.1016/j.molliq.2022.119396
3,,0,0,0,1,1,Lanthanum nitrate,Urea,Water,0.1876,0.75,0.0624,333.15,37.46,10.1016/j.molliq.2022.119396
3,,0,0,0,1,1,Lanthanum nitrate,Urea,Water,0.1876,0.75,0.0624,343.15,26.81,10.1016/j.molliq.2022.119396
3,,0,0,0,1,1,Lanthanum nitrate,Urea,Water,0.1876,0.75,0.0624,353.15,20.07,10.1016/j.molliq.2022.119396
3,,0,0,0,1,1,Lanthanum nitrate,Urea,Water,0.1876,0.75,0.0624,363.15,15.52,10.1016/j.molliq.2022.119396
3,,0,0,0,1,1,Lanthanum nitrate,Urea,Water,0.1253168,0.833,0.0416832,293.15,189.32,10.1016/j.molliq.2022.119396
3,,0,0,0,1,1,Lanthanum nitrate,Urea,Water,0.1253168,0.833,0.0416832,298.15,136.91,10.1016/j.molliq.2022.119396
3,,0,0,0,1,1,Lanthanum nitrate,Urea,Water,0.1253168,0.833,0.0416832,303.15,101.16,10.1016/j.molliq.2022.119396
3,,0,0,0,1,1,Lanthanum nitrate,Urea,Water,0.1253168,0.833,0.0416832,313.15,60.21,10.1016/j.molliq.2022.119396
3,,0,0,0,1,1,Lanthanum nitrate,Urea,Water,0.1253168,0.833,0.0416832,323.15,39.11,10.1016/j.molliq.2022.119396
3,,0,0,0,1,1,Lanthanum nitrate,Urea,Water,0.1253168,0.833,0.0416832,333.15,27.04,10.1016/j.molliq.2022.119396
3,,0,0,0,1,1,Lanthanum nitrate,Urea,Water,0.1253168,0.833,0.0416832,343.15,18.83,10.1016/j.molliq.2022.119396
3,,0,0,0,1,1,Lanthanum nitrate,Urea,Water,0.1253168,0.833,0.0416832,353.15,14.43,10.1016/j.molliq.2022.119396
3,,0,0,0,1,1,Lanthanum nitrate,Urea,Water,0.1253168,0.833,0.0416832,363.15,11.44,10.1016/j.molliq.2022.119396
3,,0,0,0,1,1,Lanthanum nitrate,Urea,Water,0.0938,0.875,0.0312,293.15,129.19,10.1016/j.molliq.2022.119396
3,,0,0,0,1,1,Lanthanum nitrate,Urea,Water,0.0938,0.875,0.0312,298.15,93.59,10.1016/j.molliq.2022.119396
3,,0,0,0,1,1,Lanthanum nitrate,Urea,Water,0.0938,0.875,0.0312,303.15,70.38,10.1016/j.molliq.2022.119396
3,,0,0,0,1,1,Lanthanum nitrate,Urea,Water,0.0938,0.875,0.0312,313.15,43.19,10.1016/j.molliq.2022.119396
3,,0,0,0,1,1,Lanthanum nitrate,Urea,Water,0.0938,0.875,0.0312,323.15,28.78,10.1016/j.molliq.2022.119396
3,,0,0,0,1,1,Lanthanum nitrate,Urea,Water,0.0938,0.875,0.0312,333.15,20.4,10.1016/j.molliq.2022.119396
3,,0,0,0,1,1,Lanthanum nitrate,Urea,Water,0.0938,0.875,0.0312,343.15,15.05,10.1016/j.molliq.2022.119396
3,,0,0,0,1,1,Lanthanum nitrate,Urea,Water,0.0938,0.875,0.0312,353.15,11.56,10.1016/j.molliq.2022.119396
3,,0,0,0,1,1,Lanthanum nitrate,Urea,Water,0.0938,0.875,0.0312,363.15,9.23,10.1016/j.molliq.2022.119396
3,,0,0,0,1,1,Cerium nitrate,Urea,Water,0.166737762,0.778,0.055262238,293.15,244.46,10.1016/j.molliq.2022.119396
3,,0,0,0,1,1,Cerium nitrate,Urea,Water,0.166737762,0.778,0.055262238,298.15,173.24,10.1016/j.molliq.2022.119396
3,,0,0,0,1,1,Cerium nitrate,Urea,Water,0.166737762,0.778,0.055262238,303.15,128.08,10.1016/j.molliq.2022.119396
3,,0,0,0,1,1,Cerium nitrate,Urea,Water,0.166737762,0.778,0.055262238,313.15,74.73,10.1016/j.molliq.2022.119396
3,,0,0,0,1,1,Cerium nitrate,Urea,Water,0.166737762,0.778,0.055262238,323.15,47.31,10.1016/j.molliq.2022.119396
3,,0,0,0,1,1,Cerium nitrate,Urea,Water,0.166737762,0.778,0.055262238,333.15,32.5,10.1016/j.molliq.2022.119396
3,,0,0,0,1,1,Cerium nitrate,Urea,Water,0.166737762,0.778,0.055262238,343.15,23.44,10.1016/j.molliq.2022.119396
3,,0,0,0,1,1,Cerium nitrate,Urea,Water,0.166737762,0.778,0.055262238,353.15,17.28,10.1016/j.molliq.2022.119396
3,,0,0,0,1,1,Cerium nitrate,Urea,Water,0.166737762,0.778,0.055262238,363.15,13.33,10.1016/j.molliq.2022.119396
3,,0,0,0,1,1,Cerium nitrate,Urea,Water,0.125428857,0.833,0.041571143,293.15,169.82,10.1016/j.molliq.2022.119396
3,,0,0,0,1,1,Cerium nitrate,Urea,Water,0.125428857,0.833,0.041571143,298.15,123.79,10.1016/j.molliq.2022.119396
3,,0,0,0,1,1,Cerium nitrate,Urea,Water,0.125428857,0.833,0.041571143,303.15,93.31,10.1016/j.molliq.2022.119396
3,,0,0,0,1,1,Cerium nitrate,Urea,Water,0.125428857,0.833,0.041571143,313.15,56.43,10.1016/j.molliq.2022.119396
3,,0,0,0,1,1,Cerium nitrate,Urea,Water,0.125428857,0.833,0.041571143,323.15,36.67,10.1016/j.molliq.2022.119396
3,,0,0,0,1,1,Cerium nitrate,Urea,Water,0.125428857,0.833,0.041571143,333.15,23.89,10.1016/j.molliq.2022.119396
3,,0,0,0,1,1,Cerium nitrate,Urea,Water,0.125428857,0.833,0.041571143,343.15,17.32,10.1016/j.molliq.2022.119396
3,,0,0,0,1,1,Cerium nitrate,Urea,Water,0.125428857,0.833,0.041571143,353.15,13.22,10.1016/j.molliq.2022.119396
3,,0,0,0,1,1,Cerium nitrate,Urea,Water,0.125428857,0.833,0.041571143,363.15,10.7,10.1016/j.molliq.2022.119396
3,,0,0,0,1,1,Cerium nitrate,Urea,Water,0.093883875,0.875,0.031116125,293.15,125.38,10.1016/j.molliq.2022.119396
3,,0,0,0,1,1,Cerium nitrate,Urea,Water,0.093883875,0.875,0.031116125,298.15,92.5,10.1016/j.molliq.2022.119396
3,,0,0,0,1,1,Cerium nitrate,Urea,Water,0.093883875,0.875,0.031116125,303.15,68.94,10.1016/j.molliq.2022.119396
3,,0,0,0,1,1,Cerium nitrate,Urea,Water,0.093883875,0.875,0.031116125,313.15,43.46,10.1016/j.molliq.2022.119396
3,,0,0,0,1,1,Cerium nitrate,Urea,Water,0.093883875,0.875,0.031116125,323.15,28.61,10.1016/j.molliq.2022.119396
3,,0,0,0,1,1,Cerium nitrate,Urea,Water,0.093883875,0.875,0.031116125,333.15,19.8,10.1016/j.molliq.2022.119396
3,,0,0,0,1,1,Cerium nitrate,Urea,Water,0.093883875,0.875,0.031116125,343.15,14.62,10.1016/j.molliq.2022.119396
3,,0,0,0,1,1,Cerium nitrate,Urea,Water,0.093883875,0.875,0.031116125,353.15,11.25,10.1016/j.molliq.2022.119396
3,,0,0,0,1,1,Cerium nitrate,Urea,Water,0.093883875,0.875,0.031116125,363.15,8.82,10.1016/j.molliq.2022.119396
3,,0,0,0,1,1,Gadolinium nitrate,Urea,Water,0.253254159,0.667,0.079745841,293.15,508.72,10.1016/j.molliq.2022.119396
3,,0,0,0,1,1,Gadolinium nitrate,Urea,Water,0.253254159,0.667,0.079745841,298.15,341.45,10.1016/j.molliq.2022.119396
3,,0,0,0,1,1,Gadolinium nitrate,Urea,Water,0.253254159,0.667,0.079745841,303.15,237.44,10.1016/j.molliq.2022.119396
3,,0,0,0,1,1,Gadolinium nitrate,Urea,Water,0.253254159,0.667,0.079745841,313.15,128.46,10.1016/j.molliq.2022.119396
3,,0,0,0,1,1,Gadolinium nitrate,Urea,Water,0.253254159,0.667,0.079745841,323.15,71.71,10.1016/j.molliq.2022.119396
3,,0,0,0,1,1,Gadolinium nitrate,Urea,Water,0.253254159,0.667,0.079745841,333.15,46.48,10.1016/j.molliq.2022.119396
3,,0,0,0,1,1,Gadolinium nitrate,Urea,Water,0.253254159,0.667,0.079745841,343.15,31.88,10.1016/j.molliq.2022.119396
3,,0,0,0,1,1,Gadolinium nitrate,Urea,Water,0.253254159,0.667,0.079745841,353.15,23.05,10.1016/j.molliq.2022.119396
3,,0,0,0,1,1,Gadolinium nitrate,Urea,Water,0.253254159,0.667,0.079745841,363.15,17.43,10.1016/j.molliq.2022.119396
3,,0,0,0,1,1,Gadolinium nitrate,Urea,Water,0.19013075,0.75,0.05986925,293.15,340.18,10.1016/j.molliq.2022.119396
3,,0,0,0,1,1,Gadolinium nitrate,Urea,Water,0.19013075,0.75,0.05986925,298.15,235.87,10.1016/j.molliq.2022.119396
3,,0,0,0,1,1,Gadolinium nitrate,Urea,Water,0.19013075,0.75,0.05986925,303.15,157.75,10.1016/j.molliq.2022.119396
3,,0,0,0,1,1,Gadolinium nitrate,Urea,Water,0.19013075,0.75,0.05986925,313.15,88.89,10.1016/j.molliq.2022.119396
3,,0,0,0,1,1,Gadolinium nitrate,Urea,Water,0.19013075,0.75,0.05986925,323.15,55.3,10.1016/j.molliq.2022.119396
3,,0,0,0,1,1,Gadolinium nitrate,Urea,Water,0.19013075,0.75,0.05986925,333.15,37.27,10.1016/j.molliq.2022.119396
3,,0,0,0,1,1,Gadolinium nitrate,Urea,Water,0.19013075,0.75,0.05986925,343.15,26.37,10.1016/j.molliq.2022.119396
3,,0,0,0,1,1,Gadolinium nitrate,Urea,Water,0.19013075,0.75,0.05986925,353.15,18.98,10.1016/j.molliq.2022.119396
3,,0,0,0,1,1,Gadolinium nitrate,Urea,Water,0.19013075,0.75,0.05986925,363.15,14.63,10.1016/j.molliq.2022.119396
3,,0,0,0,1,1,Gadolinium nitrate,Urea,Water,0.127007341,0.833,0.039992659,293.15,190.03,10.1016/j.molliq.2022.119396
3,,0,0,0,1,1,Gadolinium nitrate,Urea,Water,0.127007341,0.833,0.039992659,298.15,136.33,10.1016/j.molliq.2022.119396
3,,0,0,0,1,1,Gadolinium nitrate,Urea,Water,0.127007341,0.833,0.039992659,303.15,100.69,10.1016/j.molliq.2022.119396
3,,0,0,0,1,1,Gadolinium nitrate,Urea,Water,0.127007341,0.833,0.039992659,313.15,56.3,10.1016/j.molliq.2022.119396
3,,0,0,0,1,1,Gadolinium nitrate,Urea,Water,0.127007341,0.833,0.039992659,323.15,36.54,10.1016/j.molliq.2022.119396
3,,0,0,0,1,1,Gadolinium nitrate,Urea,Water,0.127007341,0.833,0.039992659,333.15,25.15,10.1016/j.molliq.2022.119396
3,,0,0,0,1,1,Gadolinium nitrate,Urea,Water,0.127007341,0.833,0.039992659,343.15,18.26,10.1016/j.molliq.2022.119396
3,,0,0,0,1,1,Gadolinium nitrate,Urea,Water,0.127007341,0.833,0.039992659,353.15,13.78,10.1016/j.molliq.2022.119396
3,,0,0,0,1,1,Gadolinium nitrate,Urea,Water,0.127007341,0.833,0.039992659,363.15,10.45,10.1016/j.molliq.2022.119396
3,,0,0,0,1,1,Gadolinium nitrate,Urea,Water,0.095065375,0.875,0.029934625,293.15,133.84,10.1016/j.molliq.2022.119396
3,,0,0,0,1,1,Gadolinium nitrate,Urea,Water,0.095065375,0.875,0.029934625,298.15,95.17,10.1016/j.molliq.2022.119396
3,,0,0,0,1,1,Gadolinium nitrate,Urea,Water,0.095065375,0.875,0.029934625,303.15,71.69,10.1016/j.molliq.2022.119396
3,,0,0,0,1,1,Gadolinium nitrate,Urea,Water,0.095065375,0.875,0.029934625,313.15,44.52,10.1016/j.molliq.2022.119396
3,,0,0,0,1,1,Gadolinium nitrate,Urea,Water,0.095065375,0.875,0.029934625,323.15,29.3,10.1016/j.molliq.2022.119396
3,,0,0,0,1,1,Gadolinium nitrate,Urea,Water,0.095065375,0.875,0.029934625,333.15,20.72,10.1016/j.molliq.2022.119396
3,,0,0,0,1,1,Gadolinium nitrate,Urea,Water,0.095065375,0.875,0.029934625,343.15,14.95,10.1016/j.molliq.2022.119396
3,,0,0,0,1,1,Gadolinium nitrate,Urea,Water,0.095065375,0.875,0.029934625,353.15,11.31,10.1016/j.molliq.2022.119396
3,,0,0,0,1,1,Gadolinium nitrate,Urea,Water,0.095065375,0.875,0.029934625,363.15,8.8,10.1016/j.molliq.2022.119396
3,,0,0,0,0,1,Ethylamine hydrochloride,Acetamide,,0.5,0.5,0,313.2,71.5,10.1016/j.jct.2019.105883
3,,0,0,0,0,1,Ethylamine hydrochloride,Acetamide,,0.5,0.5,0,323.2,48.4,10.1016/j.jct.2019.105883
3,,0,0,0,0,1,Ethylamine hydrochloride,Acetamide,,0.5,0.5,0,333.2,35.8,10.1016/j.jct.2019.105883
3,,0,0,0,0,1,Ethylamine hydrochloride,Acetamide,,0.5,0.5,0,343.2,28.2,10.1016/j.jct.2019.105883
3,,0,0,0,0,1,Ethylamine hydrochloride,Acetamide,,0.5,0.5,0,353.2,23.5,10.1016/j.jct.2019.105883
3,,0,0,0,0,1,Ethylamine hydrochloride,Acetamide,,0.333,0.667,0,313.2,58,10.1016/j.jct.2019.105883
3,,0,0,0,0,1,Ethylamine hydrochloride,Acetamide,,0.333,0.667,0,323.2,39.2,10.1016/j.jct.2019.105883
3,,0,0,0,0,1,Ethylamine hydrochloride,Acetamide,,0.333,0.667,0,333.2,29.1,10.1016/j.jct.2019.105883
3,,0,0,0,0,1,Ethylamine hydrochloride,Acetamide,,0.333,0.667,0,343.2,23.3,10.1016/j.jct.2019.105883
3,,0,0,0,0,1,Ethylamine hydrochloride,Acetamide,,0.333,0.667,0,353.2,18.6,10.1016/j.jct.2019.105883
3,,0,0,0,0,1,Ethylamine hydrochloride,Acetamide,,0.25,0.75,0,313.2,32.6,10.1016/j.jct.2019.105883
3,,0,0,0,0,1,Ethylamine hydrochloride,Acetamide,,0.25,0.75,0,323.2,27.8,10.1016/j.jct.2019.105883
3,,0,0,0,0,1,Ethylamine hydrochloride,Acetamide,,0.25,0.75,0,333.2,21.9,10.1016/j.jct.2019.105883
3,,0,0,0,0,1,Ethylamine hydrochloride,Acetamide,,0.25,0.75,0,343.2,18.4,10.1016/j.jct.2019.105883
3,,0,0,0,0,1,Ethylamine hydrochloride,Acetamide,,0.25,0.75,0,353.2,15.2,10.1016/j.jct.2019.105883
3,,0,0,1,0,1,Guanidinecarbonate,DL-Malic Acid,ethylene glycol,0.16,0.08,0.76,293.2,186.8,10.1021/acs.jced.6b00680
3,,0,0,1,0,1,Guanidinecarbonate,DL-Malic Acid,ethylene glycol,0.16,0.08,0.76,298.2,130.3,10.1021/acs.jced.6b00680
3,,0,0,1,0,1,Guanidinecarbonate,DL-Malic Acid,ethylene glycol,0.16,0.08,0.76,303.2,93.7,10.1021/acs.jced.6b00680
3,,0,0,1,0,1,Guanidinecarbonate,DL-Malic Acid,ethylene glycol,0.16,0.08,0.76,308.2,70.1,10.1021/acs.jced.6b00680
3,,0,0,1,0,1,Guanidinecarbonate,DL-Malic Acid,ethylene glycol,0.16,0.08,0.76,313.2,54.1,10.1021/acs.jced.6b00680
3,,0,0,1,0,1,Guanidinecarbonate,DL-Malic Acid,ethylene glycol,0.16,0.08,0.76,318.2,43.4,10.1021/acs.jced.6b00680
3,,0,0,1,0,1,Guanidinecarbonate,DL-Malic Acid,ethylene glycol,0.16,0.08,0.76,323.2,35.5,10.1021/acs.jced.6b00680
3,,0,0,1,0,1,Guanidinecarbonate,DL-Malic Acid,ethylene glycol,0.16,0.08,0.76,328.2,30,10.1021/acs.jced.6b00680
3,,0,0,1,0,1,Guanidinecarbonate,DL-Malic Acid,ethylene glycol,0.16,0.08,0.76,333.2,25.8,10.1021/acs.jced.6b00680
3,,0,0,1,0,1,Guanidinecarbonate,DL-Malic Acid,ethylene glycol,0.16,0.08,0.76,338.2,22.9,10.1021/acs.jced.6b00680
3,,0,0,1,0,1,Guanidinecarbonate,DL-Malic Acid,ethylene glycol,0.16,0.08,0.76,343.2,20.5,10.1021/acs.jced.6b00680
3,,0,0,1,0,1,Guanidinecarbonate,DL-Malic Acid,ethylene glycol,0.16,0.08,0.76,348.2,18.9,10.1021/acs.jced.6b00680
3,,0,0,1,0,1,Guanidinecarbonate,DL-Malic Acid,ethylene glycol,0.16,0.08,0.76,353.2,17.6,10.1021/acs.jced.6b00680
3,,0,0,1,0,1,Guanidinecarbonate,DL-Malic Acid,ethylene glycol,0.104,0.052,0.844,293.2,79.8,10.1021/acs.jced.6b00680
3,,0,0,1,0,1,Guanidinecarbonate,DL-Malic Acid,ethylene glycol,0.104,0.052,0.844,298.2,60.3,10.1021/acs.jced.6b00680
3,,0,0,1,0,1,Guanidinecarbonate,DL-Malic Acid,ethylene glycol,0.104,0.052,0.844,303.2,47,10.1021/acs.jced.6b00680
3,,0,0,1,0,1,Guanidinecarbonate,DL-Malic Acid,ethylene glycol,0.104,0.052,0.844,308.2,37.3,10.1021/acs.jced.6b00680
3,,0,0,1,0,1,Guanidinecarbonate,DL-Malic Acid,ethylene glycol,0.104,0.052,0.844,313.2,30,10.1021/acs.jced.6b00680
3,,0,0,1,0,1,Guanidinecarbonate,DL-Malic Acid,ethylene glycol,0.104,0.052,0.844,318.2,24.5,10.1021/acs.jced.6b00680
3,,0,0,1,0,1,Guanidinecarbonate,DL-Malic Acid,ethylene glycol,0.104,0.052,0.844,323.2,20.5,10.1021/acs.jced.6b00680
3,,0,0,1,0,1,Guanidinecarbonate,DL-Malic Acid,ethylene glycol,0.104,0.052,0.844,328.2,17.3,10.1021/acs.jced.6b00680
3,,0,0,1,0,1,Guanidinecarbonate,DL-Malic Acid,ethylene glycol,0.104,0.052,0.844,333.2,14.7,10.1021/acs.jced.6b00680
3,,0,0,1,0,1,Guanidinecarbonate,DL-Malic Acid,ethylene glycol,0.104,0.052,0.844,338.2,12.7,10.1021/acs.jced.6b00680
3,,0,0,1,0,1,Guanidinecarbonate,DL-Malic Acid,ethylene glycol,0.104,0.052,0.844,343.2,11,10.1021/acs.jced.6b00680
3,,0,0,1,0,1,Guanidinecarbonate,DL-Malic Acid,ethylene glycol,0.104,0.052,0.844,348.2,9.7,10.1021/acs.jced.6b00680
3,,0,0,1,0,1,Guanidinecarbonate,DL-Malic Acid,ethylene glycol,0.104,0.052,0.844,353.2,8.6,10.1021/acs.jced.6b00680
3,,0,0,1,0,1,choline chloride,DL-Malic Acid,ethylene glycol,0.289,0.222,0.489,293.2,584.1,10.1021/acs.jced.6b00680
3,,0,0,1,0,1,choline chloride,DL-Malic Acid,ethylene glycol,0.289,0.222,0.489,298.2,395.4,10.1021/acs.jced.6b00680
