Repository: acid-design-lab/DESignSolvents

# DESignSolvents
1. DataAnalysis

2. MiningDescriptors

3. ML_MODELS

4. BEST_MODEL

File: VISCOSITY/Viscosity.csv (part 10 of 11)
Number of components,Type of DES,I,II,III,IV,V,Component#1,Component#2,Component#3,X#1 (molar fraction),X#2 (molar fraction),X#3 (molar fraction),"Temperature, K","Viscosity, cP",Reference (DOI)
3,,0,0,1,0,1,choline chloride,DL-Malic Acid,ethylene glycol,0.289,0.222,0.489,303.2,284.3,10.1021/acs.jced.6b00680
3,,0,0,1,0,1,choline chloride,DL-Malic Acid,ethylene glycol,0.289,0.222,0.489,308.2,212.7,10.1021/acs.jced.6b00680
3,,0,0,1,0,1,choline chloride,DL-Malic Acid,ethylene glycol,0.289,0.222,0.489,313.2,167.3,10.1021/acs.jced.6b00680
3,,0,0,1,0,1,choline chloride,DL-Malic Acid,ethylene glycol,0.289,0.222,0.489,318.2,137,10.1021/acs.jced.6b00680
3,,0,0,1,0,1,choline chloride,DL-Malic Acid,ethylene glycol,0.289,0.222,0.489,323.2,115.6,10.1021/acs.jced.6b00680
3,,0,0,1,0,1,choline chloride,DL-Malic Acid,ethylene glycol,0.289,0.222,0.489,328.2,101.5,10.1021/acs.jced.6b00680
3,,0,0,1,0,1,choline chloride,DL-Malic Acid,ethylene glycol,0.289,0.222,0.489,333.2,90.9,10.1021/acs.jced.6b00680
3,,0,0,1,0,1,choline chloride,DL-Malic Acid,ethylene glycol,0.289,0.222,0.489,338.2,84.8,10.1021/acs.jced.6b00680
3,,0,0,1,0,1,choline chloride,DL-Malic Acid,ethylene glycol,0.289,0.222,0.489,343.2,79.8,10.1021/acs.jced.6b00680
3,,0,0,1,0,1,choline chloride,DL-Malic Acid,ethylene glycol,0.289,0.222,0.489,348.2,78.3,10.1021/acs.jced.6b00680
3,,0,0,1,0,1,choline chloride,DL-Malic Acid,ethylene glycol,0.289,0.222,0.489,353.2,77.5,10.1021/acs.jced.6b00680
3,,0,0,1,0,1,choline chloride,Oxalic acid,H2O,0.3570635,0.5,0.1429365,298.15,95.02,10.1039/D0CP01431A
3,,0,0,0,1,1,Cobaltchloride,Ethylene glycol,H2O,0.1817181,0.667,0.1512819,298.15,82.49,10.1039/D0CP01431A
3,,0,0,0,1,1,Cobaltchloride,acetamide,H2O,0.1817181,0.667,0.1512819,298.15,85.45,10.1039/D0CP01431A
3,,0,0,0,1,1,FeCl3,Ethylene glycol,H2O,0.4010004,0.333,0.2659996,298.15,28.08,10.1039/D0CP01431A
3,,0,0,0,1,1,FeCl3,urea,H2O,0.4010004,0.333,0.2659996,298.15,45.74,10.1039/D0CP01431A
3,,0,0,0,1,1,FeCl3,lactic acid,H2O,0.4010004,0.333,0.2659996,298.15,605.15,10.1039/D0CP01431A
3,,0,0,0,1,1,MgCl2,urea,H2O,0.09366,0.8,0.10634,298.15,209.76,10.1039/D0CP01431A
3,,0,0,0,1,1,MgCl2,Glycerol,H2O,0.23415,0.5,0.26585,298.15,1679.9,10.1039/D0CP01431A
3,,0,0,0,0,1,lactic acid,betaine,water,0.4,0.2,0.4,293.36,1210,10.1021/acs.jced.7b01037
3,,0,0,0,0,1,lactic acid,betaine,water,0.4,0.2,0.4,294.49,1130,10.1021/acs.jced.7b01037
3,,0,0,0,0,1,lactic acid,betaine,water,0.4,0.2,0.4,296.12,1030,10.1021/acs.jced.7b01037
3,,0,0,0,0,1,lactic acid,betaine,water,0.4,0.2,0.4,297.85,910,10.1021/acs.jced.7b01037
3,,0,0,0,0,1,lactic acid,betaine,water,0.4,0.2,0.4,299.6,810,10.1021/acs.jced.7b01037
3,,0,0,0,0,1,lactic acid,betaine,water,0.4,0.2,0.4,301.34,720,10.1021/acs.jced.7b01037
3,,0,0,0,0,1,lactic acid,betaine,water,0.4,0.2,0.4,303.07,640,10.1021/acs.jced.7b01037
3,,0,0,0,0,1,lactic acid,betaine,water,0.4,0.2,0.4,304.8,570,10.1021/acs.jced.7b01037
3,,0,0,0,0,1,lactic acid,betaine,water,0.4,0.2,0.4,306.52,510,10.1021/acs.jced.7b01037
3,,0,0,0,0,1,lactic acid,betaine,water,0.4,0.2,0.4,308.23,450,10.1021/acs.jced.7b01037
3,,0,0,0,0,1,lactic acid,betaine,water,0.4,0.2,0.4,309.95,400,10.1021/acs.jced.7b01037
3,,0,0,0,0,1,lactic acid,betaine,water,0.4,0.2,0.4,311.65,360,10.1021/acs.jced.7b01037
3,,0,0,0,0,1,lactic acid,betaine,water,0.4,0.2,0.4,313.35,320,10.1021/acs.jced.7b01037
3,,0,0,0,0,1,lactic acid,betaine,water,0.4,0.2,0.4,315.01,290,10.1021/acs.jced.7b01037
3,,0,0,0,0,1,lactic acid,betaine,water,0.4,0.2,0.4,316.61,260,10.1021/acs.jced.7b01037
3,,0,0,0,0,1,lactic acid,betaine,water,0.4,0.2,0.4,318.29,240,10.1021/acs.jced.7b01037
3,,0,0,0,0,1,lactic acid,betaine,water,0.4,0.2,0.4,320.06,210,10.1021/acs.jced.7b01037
3,,0,0,0,0,1,lactic acid,betaine,water,0.4,0.2,0.4,321.88,190,10.1021/acs.jced.7b01037
3,,0,0,0,0,1,lactic acid,betaine,water,0.4,0.2,0.4,323.71,170,10.1021/acs.jced.7b01037
3,,0,0,0,0,1,lactic acid,betaine,water,0.4,0.2,0.4,325.53,160,10.1021/acs.jced.7b01037
3,,0,0,0,0,1,lactic acid,betaine,water,0.4,0.2,0.4,327.32,140,10.1021/acs.jced.7b01037
3,,0,0,0,0,1,lactic acid,betaine,water,0.4,0.2,0.4,329.09,130,10.1021/acs.jced.7b01037
3,,0,0,0,0,1,lactic acid,betaine,water,0.4,0.2,0.4,330.84,120,10.1021/acs.jced.7b01037
3,,0,0,0,0,1,lactic acid,betaine,water,0.4,0.2,0.4,332.57,110,10.1021/acs.jced.7b01037
3,,0,0,0,0,1,lactic acid,betaine,water,0.4,0.2,0.4,334.3,100,10.1021/acs.jced.7b01037
3,,0,0,0,0,1,lactic acid,betaine,water,0.4,0.2,0.4,336.01,90,10.1021/acs.jced.7b01037
3,,0,0,0,0,1,lactic acid,betaine,water,0.4,0.2,0.4,337.71,90,10.1021/acs.jced.7b01037
3,,0,0,0,0,1,lactic acid,betaine,water,0.4,0.2,0.4,339.43,80,10.1021/acs.jced.7b01037
3,,0,0,0,0,1,lactic acid,betaine,water,0.4,0.2,0.4,341.12,70,10.1021/acs.jced.7b01037
3,,0,0,0,0,1,lactic acid,betaine,water,0.4,0.2,0.4,342.81,70,10.1021/acs.jced.7b01037
3,,0,0,0,0,1,lactic acid,L-histidine,water,0.6,0.067,0.333,293.36,2130,10.1021/acs.jced.7b01037
3,,0,0,0,0,1,lactic acid,L-histidine,water,0.6,0.067,0.333,294.49,1980,10.1021/acs.jced.7b01037
3,,0,0,0,0,1,lactic acid,L-histidine,water,0.6,0.067,0.333,296.12,1750,10.1021/acs.jced.7b01037
3,,0,0,0,0,1,lactic acid,L-histidine,water,0.6,0.067,0.333,297.85,1530,10.1021/acs.jced.7b01037
3,,0,0,0,0,1,lactic acid,L-histidine,water,0.6,0.067,0.333,299.6,1340,10.1021/acs.jced.7b01037
3,,0,0,0,0,1,lactic acid,L-histidine,water,0.6,0.067,0.333,301.34,1160,10.1021/acs.jced.7b01037
3,,0,0,0,0,1,lactic acid,L-histidine,water,0.6,0.067,0.333,303.07,1010,10.1021/acs.jced.7b01037
3,,0,0,0,0,1,lactic acid,L-histidine,water,0.6,0.067,0.333,304.8,880,10.1021/acs.jced.7b01037
3,,0,0,0,0,1,lactic acid,L-histidine,water,0.6,0.067,0.333,306.52,770,10.1021/acs.jced.7b01037
3,,0,0,0,0,1,lactic acid,L-histidine,water,0.6,0.067,0.333,308.23,680,10.1021/acs.jced.7b01037
3,,0,0,0,0,1,lactic acid,L-histidine,water,0.6,0.067,0.333,309.95,600,10.1021/acs.jced.7b01037
3,,0,0,0,0,1,lactic acid,L-histidine,water,0.6,0.067,0.333,311.65,530,10.1021/acs.jced.7b01037
3,,0,0,0,0,1,lactic acid,L-histidine,water,0.6,0.067,0.333,313.35,470,10.1021/acs.jced.7b01037
3,,0,0,0,0,1,lactic acid,L-histidine,water,0.6,0.067,0.333,315.01,420,10.1021/acs.jced.7b01037
3,,0,0,0,0,1,lactic acid,L-histidine,water,0.6,0.067,0.333,316.61,370,10.1021/acs.jced.7b01037
3,,0,0,0,0,1,lactic acid,L-histidine,water,0.6,0.067,0.333,318.29,330,10.1021/acs.jced.7b01037
3,,0,0,0,0,1,lactic acid,L-histidine,water,0.6,0.067,0.333,320.06,300,10.1021/acs.jced.7b01037
3,,0,0,0,0,1,lactic acid,L-histidine,water,0.6,0.067,0.333,321.88,270,10.1021/acs.jced.7b01037
3,,0,0,0,0,1,lactic acid,L-histidine,water,0.6,0.067,0.333,323.71,240,10.1021/acs.jced.7b01037
3,,0,0,0,0,1,lactic acid,L-histidine,water,0.6,0.067,0.333,325.53,210,10.1021/acs.jced.7b01037
3,,0,0,0,0,1,lactic acid,L-histidine,water,0.6,0.067,0.333,327.32,190,10.1021/acs.jced.7b01037
3,,0,0,0,0,1,lactic acid,L-histidine,water,0.6,0.067,0.333,329.09,170,10.1021/acs.jced.7b01037
3,,0,0,0,0,1,lactic acid,L-histidine,water,0.6,0.067,0.333,330.84,160,10.1021/acs.jced.7b01037
3,,0,0,0,0,1,lactic acid,L-histidine,water,0.6,0.067,0.333,332.57,140,10.1021/acs.jced.7b01037
3,,0,0,0,0,1,lactic acid,L-histidine,water,0.6,0.067,0.333,334.3,130,10.1021/acs.jced.7b01037
3,,0,0,0,0,1,lactic acid,L-histidine,water,0.6,0.067,0.333,336.01,120,10.1021/acs.jced.7b01037
3,,0,0,0,0,1,lactic acid,L-histidine,water,0.6,0.067,0.333,337.71,110,10.1021/acs.jced.7b01037
3,,0,0,0,0,1,lactic acid,L-histidine,water,0.6,0.067,0.333,339.43,100,10.1021/acs.jced.7b01037
3,,0,0,0,0,1,lactic acid,L-histidine,water,0.6,0.067,0.333,341.12,90,10.1021/acs.jced.7b01037
3,,0,0,0,0,1,lactic acid,L-histidine,water,0.6,0.067,0.333,342.81,90,10.1021/acs.jced.7b01037
3,,0,0,0,0,1,malic acid,betaine,water,0.167,0.333,0.5,293.36,9180,10.1021/acs.jced.7b01037
3,,0,0,0,0,1,malic acid,betaine,water,0.167,0.333,0.5,294.49,8490,10.1021/acs.jced.7b01037
3,,0,0,0,0,1,malic acid,betaine,water,0.167,0.333,0.5,296.12,7510,10.1021/acs.jced.7b01037
3,,0,0,0,0,1,malic acid,betaine,water,0.167,0.333,0.5,297.85,6520,10.1021/acs.jced.7b01037
3,,0,0,0,0,1,malic acid,betaine,water,0.167,0.333,0.5,299.6,5650,10.1021/acs.jced.7b01037
3,,0,0,0,0,1,malic acid,betaine,water,0.167,0.333,0.5,301.34,4890,10.1021/acs.jced.7b01037
3,,0,0,0,0,1,malic acid,betaine,water,0.167,0.333,0.5,303.07,4240,10.1021/acs.jced.7b01037
3,,0,0,0,0,1,malic acid,betaine,water,0.167,0.333,0.5,304.8,3680,10.1021/acs.jced.7b01037
3,,0,0,0,0,1,malic acid,betaine,water,0.167,0.333,0.5,306.52,3210,10.1021/acs.jced.7b01037
3,,0,0,0,0,1,malic acid,betaine,water,0.167,0.333,0.5,308.23,2800,10.1021/acs.jced.7b01037
3,,0,0,0,0,1,malic acid,betaine,water,0.167,0.333,0.5,309.95,2450,10.1021/acs.jced.7b01037
3,,0,0,0,0,1,malic acid,betaine,water,0.167,0.333,0.5,311.65,2150,10.1021/acs.jced.7b01037
3,,0,0,0,0,1,malic acid,betaine,water,0.167,0.333,0.5,313.35,1900,10.1021/acs.jced.7b01037
3,,0,0,0,0,1,malic acid,betaine,water,0.167,0.333,0.5,315.01,1690,10.1021/acs.jced.7b01037
3,,0,0,0,0,1,malic acid,betaine,water,0.167,0.333,0.5,316.61,1500,10.1021/acs.jced.7b01037
3,,0,0,0,0,1,malic acid,betaine,water,0.167,0.333,0.5,318.29,1330,10.1021/acs.jced.7b01037
3,,0,0,0,0,1,malic acid,betaine,water,0.167,0.333,0.5,320.06,1190,10.1021/acs.jced.7b01037
3,,0,0,0,0,1,malic acid,betaine,water,0.167,0.333,0.5,321.88,1060,10.1021/acs.jced.7b01037
3,,0,0,0,0,1,malic acid,betaine,water,0.167,0.333,0.5,323.71,950,10.1021/acs.jced.7b01037
3,,0,0,0,0,1,malic acid,betaine,water,0.167,0.333,0.5,325.53,850,10.1021/acs.jced.7b01037
3,,0,0,0,0,1,malic acid,betaine,water,0.167,0.333,0.5,327.32,770,10.1021/acs.jced.7b01037
3,,0,0,0,0,1,malic acid,betaine,water,0.167,0.333,0.5,329.09,700,10.1021/acs.jced.7b01037
3,,0,0,0,0,1,malic acid,betaine,water,0.167,0.333,0.5,330.84,640,10.1021/acs.jced.7b01037
3,,0,0,0,0,1,malic acid,betaine,water,0.167,0.333,0.5,332.57,580,10.1021/acs.jced.7b01037
3,,0,0,0,0,1,malic acid,betaine,water,0.167,0.333,0.5,334.3,530,10.1021/acs.jced.7b01037
3,,0,0,0,0,1,malic acid,betaine,water,0.167,0.333,0.5,336.01,490,10.1021/acs.jced.7b01037
3,,0,0,0,0,1,malic acid,betaine,water,0.167,0.333,0.5,337.71,450,10.1021/acs.jced.7b01037
3,,0,0,0,0,1,malic acid,betaine,water,0.167,0.333,0.5,339.43,420,10.1021/acs.jced.7b01037
3,,0,0,0,0,1,malic acid,betaine,water,0.167,0.333,0.5,341.12,390,10.1021/acs.jced.7b01037
3,,0,0,0,0,1,malic acid,betaine,water,0.167,0.333,0.5,342.81,360,10.1021/acs.jced.7b01037
3,,0,0,1,0,1,choline chloride,D-Fructose,D-Glucose,0.62,0.13,0.25,308.15,22377,10.1021/acssuschemeng.8b02042
3,,0,0,1,0,1,choline chloride,D-Fructose,D-Glucose,0.62,0.13,0.25,313.15,13361,10.1021/acssuschemeng.8b02042
3,,0,0,1,0,1,choline chloride,D-Fructose,D-Glucose,0.62,0.13,0.25,318.15,8319.6,10.1021/acssuschemeng.8b02042
3,,0,0,1,0,1,choline chloride,D-Fructose,D-Glucose,0.62,0.13,0.25,323.15,5310,10.1021/acssuschemeng.8b02042
3,,0,0,1,0,1,choline chloride,D-Fructose,D-Glucose,0.62,0.13,0.25,333.15,2350.9,10.1021/acssuschemeng.8b02042
3,,0,0,1,0,1,choline chloride,D-Fructose,D-Glucose,0.62,0.13,0.25,343.15,1141.1,10.1021/acssuschemeng.8b02042
3,,0,0,1,0,1,choline chloride,D-Fructose,D-Glucose,0.62,0.13,0.25,353.15,601.39,10.1021/acssuschemeng.8b02042
3,,0,0,1,0,1,choline chloride,D-Fructose,D-Glucose,0.62,0.13,0.25,363.15,340.95,10.1021/acssuschemeng.8b02042
3,,0,0,1,0,1,choline chloride,D-Fructose,D-Glucose,0.62,0.13,0.25,373.15,205.59,10.1021/acssuschemeng.8b02042
3,,0,0,1,0,1,choline chloride,D-Mannose,D-Xylose,0.59,0.32,0.09,308.15,18586,10.1021/acssuschemeng.8b02042
3,,0,0,1,0,1,choline chloride,D-Mannose,D-Xylose,0.59,0.32,0.09,313.15,12031,10.1021/acssuschemeng.8b02042
3,,0,0,1,0,1,choline chloride,D-Mannose,D-Xylose,0.59,0.32,0.09,318.15,7039.7,10.1021/acssuschemeng.8b02042
3,,0,0,1,0,1,choline chloride,D-Mannose,D-Xylose,0.59,0.32,0.09,323.15,4651.5,10.1021/acssuschemeng.8b02042
3,,0,0,1,0,1,choline chloride,D-Mannose,D-Xylose,0.59,0.32,0.09,333.15,2039.7,10.1021/acssuschemeng.8b02042
3,,0,0,1,0,1,choline chloride,D-Mannose,D-Xylose,0.59,0.32,0.09,343.15,1001.9,10.1021/acssuschemeng.8b02042
3,,0,0,1,0,1,choline chloride,D-Mannose,D-Xylose,0.59,0.32,0.09,353.15,531.75,10.1021/acssuschemeng.8b02042
3,,0,0,1,0,1,choline chloride,D-Mannose,D-Xylose,0.59,0.32,0.09,373.15,299.13,10.1021/acssuschemeng.8b02042
3,,0,0,1,0,1,choline chloride,D-Glucose,glycerol,0.5,0.25,0.25,303.15,4430,10.1039/C1RA00630D
3,,0,0,1,0,1,choline chloride,D-Glucose,glycerol,0.5,0.25,0.25,323.15,930,10.1039/C1RA00630D
3,,0,0,1,0,1,choline chloride,D-Glucose,glycerol,0.5,0.25,0.25,343.15,280,10.1039/C1RA00630D
3,,0,0,1,0,1,choline chloride,meso-xylitol,glycerol,0.5,0.25,0.25,303.15,1420,10.1039/C1RA00630D
3,,0,0,1,0,1,choline chloride,meso-xylitol,glycerol,0.5,0.25,0.25,323.15,370,10.1039/C1RA00630D
3,,0,0,1,0,1,choline chloride,meso-xylitol,glycerol,0.5,0.25,0.25,343.15,130,10.1039/C1RA00630D
3,,0,0,1,0,1,choline chloride,D-sorbitol,glycerol,0.5,0.25,0.25,303.15,1710,10.1039/C1RA00630D
3,,0,0,1,0,1,choline chloride,D-sorbitol,glycerol,0.5,0.25,0.25,323.15,560,10.1039/C1RA00630D
3,,0,0,1,0,1,choline chloride,D-sorbitol,glycerol,0.5,0.25,0.25,343.15,180,10.1039/C1RA00630D
3,,0,0,1,1,0,Chromium chloride (CrCl3),choline chloride,H2O,0.29715,0.5,0.20285,293.15,13085,10.1002/chem.200400127
3,,0,0,1,1,0,Chromium chloride (CrCl3),choline chloride,H2O,0.35658,0.4,0.24342,293.15,7516,10.1002/chem.200400127
3,,0,0,1,1,0,Chromium chloride (CrCl3),choline chloride,H2O,0.3963981,0.333,0.2706019,293.15,4671,10.1002/chem.200400127
3,,0,0,1,1,0,Chromium chloride (CrCl3),choline chloride,H2O,0.421953,0.29,0.288047,293.15,4122,10.1002/chem.200400127
3,,0,0,0,0,1,Citric acid,D-Glucose,water,0.2,0.2,0.6,298,159,10.1016/j.molliq.2020.113761
3,,0,0,0,0,1,Citric acid,D-Glucose,water,0.2,0.2,0.6,323,38,10.1016/j.molliq.2020.113761
3,,0,0,0,0,1,Citric acid,D-Glucose,water,0.2,0.2,0.6,353,14,10.1016/j.molliq.2020.113761
3,,0,0,0,0,1,Lactic Acid,D-Glucose,Water,0.556,0.111,0.333,293,47,10.1016/j.fluid.2019.01.025
3,,0,0,0,0,1,Lactic Acid,D-Glucose,Water,0.556,0.111,0.333,303,31,10.1016/j.fluid.2019.01.025
3,,0,0,0,0,1,Lactic Acid,D-Glucose,Water,0.556,0.111,0.333,313,18,10.1016/j.fluid.2019.01.025
3,,0,0,0,0,1,Lactic Acid,D-Glucose,Water,0.556,0.111,0.333,323,10,10.1016/j.fluid.2019.01.025
3,,0,0,0,0,1,Lactic Acid,D-Glucose,Water,0.556,0.111,0.333,333,8,10.1016/j.fluid.2019.01.025
3,,0,0,0,0,1,Lactic Acid,D-Glucose,Water,0.556,0.111,0.333,343,6,10.1016/j.fluid.2019.01.025
3,,0,0,0,0,1,Lactic Acid,D-Glucose,Water,0.556,0.111,0.333,353,5,10.1016/j.fluid.2019.01.025
3,,0,0,1,0,1,Choline Chloride,Citric Acid,Water,0.333,0.333,0.334,293,6175,10.1016/j.fluid.2019.01.025
3,,0,0,1,0,1,Choline Chloride,Citric Acid,Water,0.333,0.333,0.334,303,2748,10.1016/j.fluid.2019.01.025
3,,0,0,1,0,1,Choline Chloride,Citric Acid,Water,0.333,0.333,0.334,313,1671,10.1016/j.fluid.2019.01.025
3,,0,0,1,0,1,Choline Chloride,Citric Acid,Water,0.333,0.333,0.334,323,930,10.1016/j.fluid.2019.01.025
3,,0,0,1,0,1,Choline Chloride,Citric Acid,Water,0.333,0.333,0.334,333,568,10.1016/j.fluid.2019.01.025
3,,0,0,1,0,1,Choline Chloride,Citric Acid,Water,0.333,0.333,0.334,343,301,10.1016/j.fluid.2019.01.025
3,,0,0,1,0,1,Choline Chloride,Citric Acid,Water,0.333,0.333,0.334,353,291,10.1016/j.fluid.2019.01.025
3,,1,0,1,1,0,Zinc chloride,1-Butyl-3-methyl imidazolium chloride,acetamide,0.333,0.333,0.334,298.2,1200,10.1016/j.cclet.2013.09.004
3,,1,0,1,1,0,Zinc chloride,1-Butyl-3-methyl imidazolium chloride,acetamide,0.25,0.25,0.5,298.2,460,10.1016/j.cclet.2013.09.004
3,,1,0,1,1,0,Zinc chloride,1-Butyl-3-methyl imidazolium chloride,urea,0.333,0.333,0.334,298.2,5000,10.1016/j.cclet.2013.09.004
3,,1,0,1,1,0,Zinc chloride,1-Butyl-3-methyl imidazolium chloride,"N,N'-dimethylurea",0.333,0.333,0.334,298.2,4000,10.1016/j.cclet.2013.09.004
3,,1,0,1,1,0,Zinc dibromide,1-Butyl-3-methyl imidazolium chloride,acetamide,0.333,0.333,0.334,298.2,1200,10.1016/j.cclet.2013.09.004
3,,1,0,1,1,0,Zinc dibromide,1-Butyl-3-methyl imidazolium chloride,acetamide,0.25,0.25,0.5,298.2,450,10.1016/j.cclet.2013.09.004
3,,1,0,1,1,0,Zinc dibromide,1-Butyl-3-methyl imidazolium chloride,urea,0.333,0.333,0.334,298.2,3200,10.1016/j.cclet.2013.09.004
3,,1,0,1,1,0,Zinc dibromide,1-Butyl-3-methyl imidazolium chloride,"N,N'-dimethylurea",0.333,0.333,0.334,298.2,2900,10.1016/j.cclet.2013.09.004
3,,0,0,1,0,1,choline chloride,oxalic acid,water,0.333,0.476,0.191,303.15,89,10.1021/acssuschemeng.5b00619
3,,0,0,1,0,1,choline chloride,citric acid,water,0.5,0.457,0.043,303.15,45008,10.1021/acssuschemeng.5b00619
3,,0,0,1,0,1,choline chloride,xylose,water,0.333,0.333,0.334,303.15,887,10.1021/acssuschemeng.5b00619
3,,0,0,1,0,1,choline chloride,sucrose,water,0.416666667,0.166666667,0.416666667,303.15,3939,10.1021/acssuschemeng.5b00619
3,,0,0,1,0,1,choline chloride,fructose,water,0.416666667,0.166666667,0.416666667,303.15,598,10.1021/acssuschemeng.5b00619
3,,0,0,1,0,1,choline chloride,glucose,water,0.416666667,0.166666667,0.416666667,303.15,584,10.1021/acssuschemeng.5b00619
3,,0,0,1,0,1,choline chloride,maltose,water,0.416666667,0.166666667,0.416666667,303.15,3122,10.1021/acssuschemeng.5b00619
3,,0,0,1,0,1,Choline chloride,P-Toluene sulfonic acid,Water,0.333,0.604,0.063,318.15,160,10.1021/acssuschemeng.8b05072
3,,0,0,1,0,1,Choline chloride,P-Toluene sulfonic acid,Water,0.333,0.604,0.063,323.15,90,10.1021/acssuschemeng.8b05072
3,,0,0,1,0,1,Choline chloride,P-Toluene sulfonic acid,Water,0.333,0.604,0.063,328.15,66,10.1021/acssuschemeng.8b05072
3,,0,0,1,0,1,Choline chloride,P-Toluene sulfonic acid,Water,0.333,0.604,0.063,333.15,52,10.1021/acssuschemeng.8b05072
3,,0,0,1,0,1,Choline chloride,P-Toluene sulfonic acid,Water,0.5,0.453,0.047,308.13,309,10.1021/acssuschemeng.8b05072
3,,0,0,1,0,1,Choline chloride,P-Toluene sulfonic acid,Water,0.5,0.453,0.047,313.13,229,10.1021/acssuschemeng.8b05072
3,,0,0,1,0,1,Choline chloride,P-Toluene sulfonic acid,Water,0.5,0.453,0.047,318.13,170,10.1021/acssuschemeng.8b05072
3,,0,0,1,0,1,Choline chloride,P-Toluene sulfonic acid,Water,0.5,0.453,0.047,323.13,129,10.1021/acssuschemeng.8b05072
3,,0,0,1,0,1,Choline chloride,P-Toluene sulfonic acid,Water,0.5,0.453,0.047,328.13,99,10.1021/acssuschemeng.8b05072
3,,0,0,1,0,1,Choline chloride,P-Toluene sulfonic acid,Water,0.5,0.453,0.047,333.13,77,10.1021/acssuschemeng.8b05072
3,,0,0,1,0,1,Choline chloride,P-Toluene sulfonic acid,Water,0.667,0.301,0.032,318.15,284,10.1021/acssuschemeng.8b05072
3,,0,0,1,0,1,Choline chloride,P-Toluene sulfonic acid,Water,0.667,0.301,0.032,323.15,210,10.1021/acssuschemeng.8b05072
3,,0,0,1,0,1,Choline chloride,P-Toluene sulfonic acid,Water,0.667,0.301,0.032,328.15,158,10.1021/acssuschemeng.8b05072
3,,0,0,1,0,1,Choline chloride,P-Toluene sulfonic acid,Water,0.667,0.301,0.032,333.15,121,10.1021/acssuschemeng.8b05072
3,,0,0,1,0,1,Tetrabutylammonium chloride,P-Toluene sulfonic acid,Water,0.5,0.453,0.047,308.13,2166,10.1021/acssuschemeng.8b05072
3,,0,0,1,0,1,Tetrabutylammonium chloride,P-Toluene sulfonic acid,Water,0.5,0.453,0.047,313.13,1250,10.1021/acssuschemeng.8b05072
3,,0,0,1,0,1,Tetrabutylammonium chloride,P-Toluene sulfonic acid,Water,0.5,0.453,0.047,318.13,790,10.1021/acssuschemeng.8b05072
3,,0,0,1,0,1,Tetrabutylammonium chloride,P-Toluene sulfonic acid,Water,0.5,0.453,0.047,323.13,499,10.1021/acssuschemeng.8b05072
3,,0,0,1,0,1,Tetrabutylammonium chloride,P-Toluene sulfonic acid,Water,0.5,0.453,0.047,328.13,334,10.1021/acssuschemeng.8b05072
3,,0,0,1,0,1,Tetrabutylammonium chloride,P-Toluene sulfonic acid,Water,0.5,0.453,0.047,333.13,229,10.1021/acssuschemeng.8b05072
3,,0,0,1,0,1,Tetrabutylphosphonium chloride,P-Toluene sulfonic acid,Water,0.5,0.453,0.047,308.13,434,10.1021/acssuschemeng.8b05072
3,,0,0,1,0,1,Tetrabutylphosphonium chloride,P-Toluene sulfonic acid,Water,0.5,0.453,0.047,313.13,297,10.1021/acssuschemeng.8b05072
3,,0,0,1,0,1,Tetrabutylphosphonium chloride,P-Toluene sulfonic acid,Water,0.5,0.453,0.047,318.13,205,10.1021/acssuschemeng.8b05072
3,,0,0,1,0,1,Tetrabutylphosphonium chloride,P-Toluene sulfonic acid,Water,0.5,0.453,0.047,323.13,148,10.1021/acssuschemeng.8b05072
3,,0,0,1,0,1,Tetrabutylphosphonium chloride,P-Toluene sulfonic acid,Water,0.5,0.453,0.047,328.13,109,10.1021/acssuschemeng.8b05072
3,,0,0,1,0,1,Tetrabutylphosphonium chloride,P-Toluene sulfonic acid,Water,0.5,0.453,0.047,333.13,80,10.1021/acssuschemeng.8b05072
2,Ⅴ,0,0,0,0,1,Ethylamine hydrochloride,Diethylenetriamine,,0.1,0.9,,313.15,0.009,10.1016/j.cjche.2020.07.004
2,Ⅴ,0,0,0,0,1,Ethylamine hydrochloride,Diethylenetriamine,,0.143,0.857,,313.15,0.014,10.1016/j.cjche.2020.07.004
2,Ⅴ,0,0,0,0,1,Ethylamine hydrochloride,Diethylenetriamine,,0.25,0.75,,313.15,0.052,10.1016/j.cjche.2020.07.004
2,Ⅴ,0,0,0,0,1,Ethylamine hydrochloride,Diethylenetriamine,,0.5,0.5,,313.15,0.39,10.1016/j.cjche.2020.07.004
2,Ⅴ,0,0,0,0,1,Ethylamine hydrochloride,Ethylenediamine,,0.1,0.9,,313.15,0.004,10.1016/j.cjche.2020.07.004
2,Ⅴ,0,0,0,0,1,Ethylamine hydrochloride,Ethylenediamine,,0.143,0.857,,313.15,0.009,10.1016/j.cjche.2020.07.004
2,Ⅴ,0,0,0,0,1,Ethylamine hydrochloride,Ethylenediamine,,0.25,0.75,,313.15,0.042,10.1016/j.cjche.2020.07.004
2,Ⅴ,0,0,0,0,1,Ethylamine hydrochloride,Ethylenediamine,,0.5,0.5,,313.15,0.113,10.1016/j.cjche.2020.07.004
2,Ⅴ,0,0,0,0,1,Ethylamine hydrochloride,Monoethanolamine,,0.1,0.9,,313.15,0.021,10.1016/j.cjche.2020.07.004
2,Ⅴ,0,0,0,0,1,Ethylamine hydrochloride,Monoethanolamine,,0.143,0.857,,313.15,0.029,10.1016/j.cjche.2020.07.004
2,Ⅴ,0,0,0,0,1,Ethylamine hydrochloride,Monoethanolamine,,0.25,0.75,,313.15,0.048,10.1016/j.cjche.2020.07.004
2,Ⅴ,0,0,0,0,1,Ethylamine hydrochloride,Monoethanolamine,,0.5,0.5,,313.15,0.112,10.1016/j.cjche.2020.07.004
2,Ⅴ,0,0,0,0,1,Ethylamine hydrochloride,Tetraethylenepentamine,,0.1,0.9,,313.15,0.07,10.1016/j.cjche.2020.07.004
2,Ⅴ,0,0,0,0,1,Ethylamine hydrochloride,Tetraethylenepentamine,,0.143,0.857,,313.15,0.103,10.1016/j.cjche.2020.07.004
2,Ⅴ,0,0,0,0,1,Ethylamine hydrochloride,Tetraethylenepentamine,,0.25,0.75,,313.15,0.257,10.1016/j.cjche.2020.07.004
2,Ⅴ,0,0,0,0,1,Ethylamine hydrochloride,Tetraethylenepentamine,,0.5,0.5,,313.15,2.398,10.1016/j.cjche.2020.07.004
2,Ⅴ,0,0,0,0,1,Ethylamine hydrochloride,Triethylenetetramine,,0.1,0.9,,313.15,0.036,10.1016/j.cjche.2020.07.004
2,Ⅴ,0,0,0,0,1,Ethylamine hydrochloride,Triethylenetetramine,,0.143,0.857,,313.15,0.052,10.1016/j.cjche.2020.07.004
2,Ⅴ,0,0,0,0,1,Ethylamine hydrochloride,Triethylenetetramine,,0.25,0.75,,313.15,0.134,10.1016/j.cjche.2020.07.004
2,Ⅴ,0,0,0,0,1,Ethylamine hydrochloride,Triethylenetetramine,,0.5,0.5,,313.15,0.728,10.1016/j.cjche.2020.07.004
3,,0,0,0,1,1,Cerium(III) nitrate,Urea,Water,0.167,0.778,0.055,298,168,10.1021/acssuschemeng.8b05548
3,,0,0,0,1,1,"Neodymium Nitrate, Nd(NO3)3",Urea,Water,0.167,0.778,0.053,298,168,10.1021/acssuschemeng.8b05548
3,,0,0,1,0,1,Choline chloride,Imidazole,Ethylene glycol,0.125,0.291666667,0.583333333,293.2,36.5,10.1021/acssuschemeng.9b02845
3,,0,0,1,0,1,Choline chloride,Imidazole,Ethylene glycol,0.125,0.291666667,0.583333333,298.2,28.9,10.1021/acssuschemeng.9b02845
3,,0,0,1,0,1,Choline chloride,Imidazole,Ethylene glycol,0.125,0.291666667,0.583333333,303.2,23.1,10.1021/acssuschemeng.9b02845
3,,0,0,1,0,1,Choline chloride,Imidazole,Ethylene glycol,0.125,0.291666667,0.583333333,313.2,15.4,10.1021/acssuschemeng.9b02845
3,,0,0,1,0,1,Choline chloride,Imidazole,Ethylene glycol,0.125,0.291666667,0.583333333,323.2,10.8,10.1021/acssuschemeng.9b02845
3,,0,0,1,0,1,Choline chloride,Imidazole,Ethylene glycol,0.125,0.291666667,0.583333333,333.2,8,10.1021/acssuschemeng.9b02845
3,,0,0,1,0,1,Choline chloride,Imidazole,Ethylene glycol,0.125,0.291666667,0.583333333,343.2,6.2,10.1021/acssuschemeng.9b02845
3,,0,0,1,0,1,Choline chloride,Imidazole,Ethylene glycol,0.125,0.291666667,0.583333333,353.2,5,10.1021/acssuschemeng.9b02845
3,,0,0,1,0,1,Choline chloride,Tetrazole,Ethylene glycol,0.125,0.291666667,0.583333333,293.2,40,10.1021/acssuschemeng.9b02845
3,,0,0,1,0,1,Choline chloride,Tetrazole,Ethylene glycol,0.125,0.291666667,0.583333333,298.2,27.4,10.1021/acssuschemeng.9b02845
3,,0,0,1,0,1,Choline chloride,Tetrazole,Ethylene glycol,0.125,0.291666667,0.583333333,303.2,19.6,10.1021/acssuschemeng.9b02845
3,,0,0,1,0,1,Choline chloride,Tetrazole,Ethylene glycol,0.125,0.291666667,0.583333333,313.2,11.4,10.1021/acssuschemeng.9b02845
3,,0,0,1,0,1,Choline chloride,Tetrazole,Ethylene glycol,0.125,0.291666667,0.583333333,323.2,8.4,10.1021/acssuschemeng.9b02845
3,,0,0,1,0,1,Choline chloride,Tetrazole,Ethylene glycol,0.125,0.291666667,0.583333333,333.2,6.6,10.1021/acssuschemeng.9b02845
3,,0,0,1,0,1,Choline chloride,Tetrazole,Ethylene glycol,0.125,0.291666667,0.583333333,343.2,5.3,10.1021/acssuschemeng.9b02845
3,,0,0,1,0,1,Choline chloride,Tetrazole,Ethylene glycol,0.125,0.291666667,0.583333333,353.2,4.5,10.1021/acssuschemeng.9b02845
3,,0,0,1,0,1,Choline chloride,Triazole,Ethylene glycol,0.125,0.291666667,0.583333333,293.2,34.3,10.1021/acssuschemeng.9b02845
3,,0,0,1,0,1,Choline chloride,Triazole,Ethylene glycol,0.125,0.291666667,0.583333333,298.2,27.5,10.1021/acssuschemeng.9b02845
3,,0,0,1,0,1,Choline chloride,Triazole,Ethylene glycol,0.125,0.291666667,0.583333333,303.2,22,10.1021/acssuschemeng.9b02845
3,,0,0,1,0,1,Choline chloride,Triazole,Ethylene glycol,0.125,0.291666667,0.583333333,313.2,14.9,10.1021/acssuschemeng.9b02845
3,,0,0,1,0,1,Choline chloride,Triazole,Ethylene glycol,0.125,0.291666667,0.583333333,323.2,10.7,10.1021/acssuschemeng.9b02845
3,,0,0,1,0,1,Choline chloride,Triazole,Ethylene glycol,0.125,0.291666667,0.583333333,333.2,7.9,10.1021/acssuschemeng.9b02845
3,,0,0,1,0,1,Choline chloride,Triazole,Ethylene glycol,0.125,0.291666667,0.583333333,343.2,6.2,10.1021/acssuschemeng.9b02845
3,,0,0,1,0,1,Choline chloride,Triazole,Ethylene glycol,0.125,0.291666667,0.583333333,353.2,5.2,10.1021/acssuschemeng.9b02845
3,,0,0,1,0,1,Choline chloride,Oxalic acid,Ethylene glycol,0.167,0.166666667,0.666666667,298.15,20,10.1080/01496395.2016.1247864
3,,0,0,1,0,1,Choline chloride,Oxalic acid,Ethylene glycol,0.2,0.2,0.6,298.15,47,10.1080/01496395.2016.1247864
3,,0,0,1,0,1,Choline chloride,Oxalic acid,Ethylene glycol,0.25,0.25,0.5,298.15,68,10.1080/01496395.2016.1247864
3,,0,0,1,0,1,Choline chloride,Oxalic acid,Ethylene glycol,0.333,0.333333333,0.333333333,298.15,82,10.1080/01496395.2016.1247864
3,,0,0,1,0,1,Choline chloride,Oxalic acid,Glycerol,0.2,0.2,0.6,298.15,170,10.1080/01496395.2016.1247864
3,,0,0,1,0,1,Choline chloride,Oxalic acid,Propylene glycol,0.2,0.2,0.6,298.15,22,10.1080/01496395.2016.1247864
3,,0,0,1,0,1,Choline chloride,Urea,Glycerol,0.333,0.166666667,0.5,298.15,91.9,10.1021/acs.jpcb.0c03876
3,,0,0,1,0,1,Choline chloride,Urea,Glycerol,0.333,0.333333333,0.333333333,298.15,97.3,10.1021/acs.jpcb.0c03876
3,,0,0,1,0,1,Choline chloride,Urea,Glycerol,0.333,0.5,0.166666667,298.15,1.197,10.1021/acs.jpcb.0c03876
3,,0,0,1,0,1,Choline chloride,Urea,L-Arginine,0.313,0.625,0.0625,298.15,5532.8,10.1016/j.molliq.2016.02.062
3,,0,0,1,0,1,Choline chloride,Urea,L-Arginine,0.313,0.625,0.0625,303.15,3452.6,10.1016/j.molliq.2016.02.062
3,,0,0,1,0,1,Choline chloride,Urea,L-Arginine,0.313,0.625,0.0625,308.15,2162.6,10.1016/j.molliq.2016.02.062
3,,0,0,1,0,1,Choline chloride,Urea,L-Arginine,0.313,0.625,0.0625,313.15,1362.8,10.1016/j.molliq.2016.02.062
3,,0,0,1,0,1,Choline chloride,Urea,L-Arginine,0.313,0.625,0.0625,318.15,866.73,10.1016/j.molliq.2016.02.062
3,,0,0,1,0,1,Choline chloride,Urea,L-Arginine,0.313,0.625,0.0625,323.15,558.78,10.1016/j.molliq.2016.02.062
3,,0,0,1,0,1,Choline chloride,Urea,L-Arginine,0.313,0.625,0.0625,328.15,367.62,10.1016/j.molliq.2016.02.062
3,,0,0,1,0,1,Choline chloride,Urea,L-Arginine,0.313,0.625,0.0625,333.15,248.8,10.1016/j.molliq.2016.02.062
3,,0,0,1,0,1,Choline chloride,Urea,L-Arginine,0.313,0.625,0.0625,338.15,174.84,10.1016/j.molliq.2016.02.062
3,,0,0,1,0,1,Choline chloride,Urea,L-Arginine,0.313,0.625,0.0625,343.15,128.75,10.1016/j.molliq.2016.02.062
3,,0,0,1,0,1,Choline chloride,Urea,L-Arginine,0.313,0.625,0.0625,348.15,99.914,10.1016/j.molliq.2016.02.062
3,,0,0,1,0,1,Choline chloride,Urea,L-Arginine,0.313,0.625,0.0625,353.15,81.806,10.1016/j.molliq.2016.02.062
3,,0,0,1,0,1,Choline chloride,Urea,L-Arginine,0.317,0.634920635,0.047619048,298.15,3355,10.1016/j.molliq.2016.02.062
3,,0,0,1,0,1,Choline chloride,Urea,L-Arginine,0.317,0.634920635,0.047619048,303.15,2142.1,10.1016/j.molliq.2016.02.062
3,,0,0,1,0,1,Choline chloride,Urea,L-Arginine,0.317,0.634920635,0.047619048,308.15,1373.1,10.1016/j.molliq.2016.02.062
3,,0,0,1,0,1,Choline chloride,Urea,L-Arginine,0.317,0.634920635,0.047619048,313.15,885.6,10.1016/j.molliq.2016.02.062
3,,0,0,1,0,1,Choline chloride,Urea,L-Arginine,0.317,0.634920635,0.047619048,318.15,576.44,10.1016/j.molliq.2016.02.062
3,,0,0,1,0,1,Choline chloride,Urea,L-Arginine,0.317,0.634920635,0.047619048,323.15,380.24,10.1016/j.molliq.2016.02.062
3,,0,0,1,0,1,Choline chloride,Urea,L-Arginine,0.317,0.634920635,0.047619048,328.15,255.74,10.1016/j.molliq.2016.02.062
3,,0,0,1,0,1,Choline chloride,Urea,L-Arginine,0.317,0.634920635,0.047619048,333.15,176.63,10.1016/j.molliq.2016.02.062
3,,0,0,1,0,1,Choline chloride,Urea,L-Arginine,0.317,0.634920635,0.047619048,338.15,126.32,10.1016/j.molliq.2016.02.062
3,,0,0,1,0,1,Choline chloride,Urea,L-Arginine,0.317,0.634920635,0.047619048,343.15,94.29,10.1016/j.molliq.2016.02.062
3,,0,0,1,0,1,Choline chloride,Urea,L-Arginine,0.317,0.634920635,0.047619048,348.15,73.831,10.1016/j.molliq.2016.02.062
3,,0,0,1,0,1,Choline chloride,Urea,L-Arginine,0.317,0.634920635,0.047619048,353.15,60.707,10.1016/j.molliq.2016.02.062
3,,0,0,1,0,1,Choline chloride,Urea,L-Arginine,0.323,0.64516129,0.032258065,298.15,2034.5,10.1016/j.molliq.2016.02.062
3,,0,0,1,0,1,Choline chloride,Urea,L-Arginine,0.323,0.64516129,0.032258065,303.15,1329.1,10.1016/j.molliq.2016.02.062
3,,0,0,1,0,1,Choline chloride,Urea,L-Arginine,0.323,0.64516129,0.032258065,308.15,871.81,10.1016/j.molliq.2016.02.062
3,,0,0,1,0,1,Choline chloride,Urea,L-Arginine,0.323,0.64516129,0.032258065,313.15,575.51,10.1016/j.molliq.2016.02.062
3,,0,0,1,0,1,Choline chloride,Urea,L-Arginine,0.323,0.64516129,0.032258065,318.15,383.37,10.1016/j.molliq.2016.02.062
3,,0,0,1,0,1,Choline chloride,Urea,L-Arginine,0.323,0.64516129,0.032258065,323.15,258.74,10.1016/j.molliq.2016.02.062
3,,0,0,1,0,1,Choline chloride,Urea,L-Arginine,0.323,0.64516129,0.032258065,328.15,177.9,10.1016/j.molliq.2016.02.062
3,,0,0,1,0,1,Choline chloride,Urea,L-Arginine,0.323,0.64516129,0.032258065,333.15,125.4,10.1016/j.molliq.2016.02.062
3,,0,0,1,0,1,Choline chloride,Urea,L-Arginine,0.323,0.64516129,0.032258065,338.15,91.27,10.1016/j.molliq.2016.02.062
3,,0,0,1,0,1,Choline chloride,Urea,L-Arginine,0.323,0.64516129,0.032258065,343.15,69.055,10.1016/j.molliq.2016.02.062
3,,0,0,1,0,1,Choline chloride,Urea,L-Arginine,0.323,0.64516129,0.032258065,348.15,54.557,10.1016/j.molliq.2016.02.062
3,,0,0,1,0,1,Choline chloride,Urea,L-Arginine,0.323,0.64516129,0.032258065,353.15,45.049,10.1016/j.molliq.2016.02.062
3,,0,0,1,0,1,Choline chloride,Urea,L-Arginine,0.328,0.655737705,0.016393443,298.15,1233.7,10.1016/j.molliq.2016.02.062
3,,0,0,1,0,1,Choline chloride,Urea,L-Arginine,0.328,0.655737705,0.016393443,303.15,824.59,10.1016/j.molliq.2016.02.062
3,,0,0,1,0,1,Choline chloride,Urea,L-Arginine,0.328,0.655737705,0.016393443,308.15,553.54,10.1016/j.molliq.2016.02.062
3,,0,0,1,0,1,Choline chloride,Urea,L-Arginine,0.328,0.655737705,0.016393443,313.15,374,10.1016/j.molliq.2016.02.062
3,,0,0,1,0,1,Choline chloride,Urea,L-Arginine,0.328,0.655737705,0.016393443,318.15,254.97,10.1016/j.molliq.2016.02.062
3,,0,0,1,0,1,Choline chloride,Urea,L-Arginine,0.328,0.655737705,0.016393443,323.15,176.07,10.1016/j.molliq.2016.02.062
3,,0,0,1,0,1,Choline chloride,Urea,L-Arginine,0.328,0.655737705,0.016393443,328.15,123.76,10.1016/j.molliq.2016.02.062
3,,0,0,1,0,1,Choline chloride,Urea,L-Arginine,0.328,0.655737705,0.016393443,333.15,89.024,10.1016/j.molliq.2016.02.062
3,,0,0,1,0,1,Choline chloride,Urea,L-Arginine,0.328,0.655737705,0.016393443,338.15,65.943,10.1016/j.molliq.2016.02.062
3,,0,0,1,0,1,Choline chloride,Urea,L-Arginine,0.328,0.655737705,0.016393443,343.15,50.574,10.1016/j.molliq.2016.02.062
3,,0,0,1,0,1,Choline chloride,Urea,L-Arginine,0.328,0.655737705,0.016393443,348.15,40.315,10.1016/j.molliq.2016.02.062
3,,0,0,1,0,1,Choline chloride,Urea,L-Arginine,0.328,0.655737705,0.016393443,353.15,33.43,10.1016/j.molliq.2016.02.062
3,,1,0,1,1,0,ZINCBROMIDE,Acetamide,1-Butyl-3-methylimidazolium bromide,0.25,0.5,0.25,300.2,450,10.1016/j.cclet.2013.09.004
3,,1,0,1,1,0,ZINCBROMIDE,Acetamide,1-Butyl-3-methylimidazolium bromide,0.333,0.333333333,0.333333333,300.2,1200,10.1016/j.cclet.2013.09.004
3,,1,0,1,1,0,ZINCBROMIDE,"N,N-Dimethyl urea",1-Butyl-3-methylimidazolium bromide,0.333,0.333333333,0.333333333,300.2,2900,10.1016/j.cclet.2013.09.004
3,,1,0,1,1,0,ZINCBROMIDE,Urea,1-Butyl-3-methylimidazolium bromide,0.333,0.333333333,0.333333333,300.2,3200,10.1016/j.cclet.2013.09.004
3,,1,0,1,1,0,Zinc chloride,Acetamide,1-Butyl-3-methyl imidazolium chloride,0.25,0.5,0.25,300.2,460,10.1016/j.cclet.2013.09.004
3,,1,0,1,1,0,Zinc chloride,Acetamide,1-Butyl-3-methyl imidazolium chloride,0.333,0.333333333,0.333333333,300.2,1200,10.1016/j.cclet.2013.09.004
3,,1,0,1,1,0,Zinc chloride,"N,N-Dimethyl urea",1-Butyl-3-methyl imidazolium chloride,0.333,0.333333333,0.333333333,300.2,4000,10.1016/j.cclet.2013.09.004
3,,1,0,1,1,0,Zinc chloride,Urea,1-Butyl-3-methyl imidazolium chloride,0.333,0.333333333,0.333333333,300.2,5000,10.1016/j.cclet.2013.09.004
3,,0,0,1,0,1,Choline chloride,DL-Lactic acid,Glycerol,0.333,0.333,0.333,293.15,358.3,10.1016/j.jclepro.2022.133589
3,,0,0,1,0,1,Choline chloride,"1,2-propanediol",Water,0.333,0.333,0.333,293.15,114.5,10.1016/j.jhazmat.2022.129835
3,,0,0,1,0,1,Choline chloride,Glucose,Water,0.417,0.166,0.417,293.15,3451.3,10.1016/j.jhazmat.2022.129835
3,,0,0,1,0,1,Choline chloride,DL-Xylitol,Water,0.333,0.167,0.5,293.15,400.3,10.1016/j.jhazmat.2022.129835
3,,0,0,1,0,1,Choline chloride,Urea,Water,0.077,0.154,0.769,298.15,829,10.1016/j.jiec.2022.04.015
3,,0,0,1,0,1,Choline chloride,Urea,Water,0.077,0.154,0.769,303.15,16.72,10.1016/j.jiec.2022.04.015
3,,0,0,1,0,1,Choline chloride,Urea,Water,0.077,0.154,0.769,313.15,12.6,10.1016/j.jiec.2022.04.015
3,,0,0,1,0,1,Choline chloride,Urea,Water,0.077,0.154,0.769,323.15,9.84,10.1016/j.jiec.2022.04.015
3,,0,0,1,0,1,Choline chloride,Urea,Water,0.077,0.154,0.769,333.15,7.98,10.1016/j.jiec.2022.04.015
3,,0,0,1,0,1,Choline chloride,Urea,Water,0.077,0.154,0.769,343.15,6.68,10.1016/j.jiec.2022.04.015
3,,0,0,1,0,1,Choline chloride,Urea,Water,0.077,0.154,0.769,353.15,5.64,10.1016/j.jiec.2022.04.015
3,,0,0,1,0,1,Choline chloride,Ethylene glycol,Water,0.064,0.128,0.808,298.15,44.4,10.1016/j.jiec.2022.04.015
3,,0,0,1,0,1,Choline chloride,Ethylene glycol,Water,0.064,0.128,0.808,303.15,12.34,10.1016/j.jiec.2022.04.015
3,,0,0,1,0,1,Choline chloride,Ethylene glycol,Water,0.064,0.128,0.808,313.15,9.47,10.1016/j.jiec.2022.04.015
3,,0,0,1,0,1,Choline chloride,Ethylene glycol,Water,0.064,0.128,0.808,323.15,7.68,10.1016/j.jiec.2022.04.015
3,,0,0,1,0,1,Choline chloride,Ethylene glycol,Water,0.064,0.128,0.808,333.15,6.3,10.1016/j.jiec.2022.04.015
3,,0,0,1,0,1,Choline chloride,Ethylene glycol,Water,0.064,0.128,0.808,343.15,5.36,10.1016/j.jiec.2022.04.015
3,,0,0,1,0,1,Choline chloride,Ethylene glycol,Water,0.064,0.128,0.808,353.15,4.61,10.1016/j.jiec.2022.04.015
3,,0,0,1,0,1,Choline chloride,Glycerol,Water,0.076,0.152,0.772,298.15,329,10.1016/j.jiec.2022.04.015
3,,0,0,1,0,1,Choline chloride,Glycerol,Water,0.076,0.152,0.772,303.15,34.9,10.1016/j.jiec.2022.04.015
3,,0,0,1,0,1,Choline chloride,Glycerol,Water,0.076,0.152,0.772,313.15,25.3,10.1016/j.jiec.2022.04.015
3,,0,0,1,0,1,Choline chloride,Glycerol,Water,0.076,0.152,0.772,323.15,18.37,10.1016/j.jiec.2022.04.015
3,,0,0,1,0,1,Choline chloride,Glycerol,Water,0.076,0.152,0.772,333.15,13.95,10.1016/j.jiec.2022.04.015
3,,0,0,1,0,1,Choline chloride,Glycerol,Water,0.076,0.152,0.772,343.15,10.86,10.1016/j.jiec.2022.04.015
3,,0,0,1,0,1,Choline chloride,Glycerol,Water,0.076,0.152,0.772,353.15,8.81,10.1016/j.jiec.2022.04.015
3,,0,0,1,0,1,Choline chloride,Levulinic acid,Water,0.057,0.113,0.83,298.15,256,10.1016/j.jiec.2022.04.015
3,,0,0,1,0,1,Choline chloride,Levulinic acid,Water,0.057,0.113,0.83,303.15,21.84,10.1016/j.jiec.2022.04.015
3,,0,0,1,0,1,Choline chloride,Levulinic acid,Water,0.057,0.113,0.83,313.15,16.02,10.1016/j.jiec.2022.04.015
3,,0,0,1,0,1,Choline chloride,Levulinic acid,Water,0.057,0.113,0.83,323.15,11.91,10.1016/j.jiec.2022.04.015
3,,0,0,1,0,1,Choline chloride,Levulinic acid,Water,0.057,0.113,0.83,333.15,9.25,10.1016/j.jiec.2022.04.015
3,,0,0,1,0,1,Choline chloride,Levulinic acid,Water,0.057,0.113,0.83,343.15,7.45,10.1016/j.jiec.2022.04.015
3,,0,0,1,0,1,Choline chloride,Levulinic acid,Water,0.057,0.113,0.83,353.15,1.085,10.1016/j.jiec.2022.04.015
3,,0,0,1,0,1,Choline chloride,DL-Malic acid,Water,0.078,0.078,0.843,298.15,365,10.1016/j.jiec.2022.04.015
3,,0,0,1,0,1,Choline chloride,DL-Malic acid,Water,0.078,0.078,0.843,303.15,156.48,10.1016/j.jiec.2022.04.015
3,,0,0,1,0,1,Choline chloride,DL-Malic acid,Water,0.078,0.078,0.843,313.15,94.3,10.1016/j.jiec.2022.04.015
3,,0,0,1,0,1,Choline chloride,DL-Malic acid,Water,0.078,0.078,0.843,323.15,62.5,10.1016/j.jiec.2022.04.015
3,,0,0,1,0,1,Choline chloride,DL-Malic acid,Water,0.078,0.078,0.843,333.15,44.14,10.1016/j.jiec.2022.04.015
3,,0,0,1,0,1,Choline chloride,DL-Malic acid,Water,0.078,0.078,0.843,343.15,31.6,10.1016/j.jiec.2022.04.015
3,,0,0,1,0,1,Choline chloride,DL-Malic acid,Water,0.078,0.078,0.843,353.15,26.4,10.1016/j.jiec.2022.04.015
3,,0,0,1,0,1,Choline chloride,phenol,water,0.225,0.675,0.1,293.15,56.094,10.1016/j.fluid.2021.113290
3,,0,0,1,0,1,Choline chloride,phenol,water,0.225,0.675,0.1,303.15,34.531,10.1016/j.fluid.2021.113290
3,,0,0,1,0,1,Choline chloride,phenol,water,0.225,0.675,0.1,313.15,22.761,10.1016/j.fluid.2021.113290
3,,0,0,1,0,1,Choline chloride,phenol,water,0.225,0.675,0.1,323.15,15.893,10.1016/j.fluid.2021.113290
3,,0,0,1,0,1,Choline chloride,phenol,water,0.225,0.675,0.1,333.15,11.618,10.1016/j.fluid.2021.113290
3,,0,0,1,0,1,Choline chloride,phenol,water,0.2,0.6,0.2,293.15,40.935,10.1016/j.fluid.2021.113290
3,,0,0,1,0,1,Choline chloride,phenol,water,0.2,0.6,0.2,303.15,26.614,10.1016/j.fluid.2021.113290
3,,0,0,1,0,1,Choline chloride,phenol,water,0.2,0.6,0.2,313.15,17.593,10.1016/j.fluid.2021.113290
3,,0,0,1,0,1,Choline chloride,phenol,water,0.2,0.6,0.2,323.15,12.403,10.1016/j.fluid.2021.113290
3,,0,0,1,0,1,Choline chloride,phenol,water,0.2,0.6,0.2,333.15,9.216,10.1016/j.fluid.2021.113290
3,,0,0,1,0,1,Choline chloride,phenol,water,0.175,0.525,0.3,293.15,29.561,10.1016/j.fluid.2021.113290
3,,0,0,1,0,1,Choline chloride,phenol,water,0.175,0.525,0.3,303.15,19.262,10.1016/j.fluid.2021.113290
3,,0,0,1,0,1,Choline chloride,phenol,water,0.175,0.525,0.3,313.15,13.304,10.1016/j.fluid.2021.113290
3,,0,0,1,0,1,Choline chloride,phenol,water,0.175,0.525,0.3,323.15,9.647,10.1016/j.fluid.2021.113290
3,,0,0,1,0,1,Choline chloride,phenol,water,0.175,0.525,0.3,333.15,7.279,10.1016/j.fluid.2021.113290
3,,0,0,1,0,1,Choline chloride,phenol,water,0.14975,0.44925,0.401,293.15,21.484,10.1016/j.fluid.2021.113290
3,,0,0,1,0,1,Choline chloride,phenol,water,0.14975,0.44925,0.401,303.15,14.376,10.1016/j.fluid.2021.113290
3,,0,0,1,0,1,Choline chloride,phenol,water,0.14975,0.44925,0.401,313.15,10.142,10.1016/j.fluid.2021.113290
3,,0,0,1,0,1,Choline chloride,phenol,water,0.14975,0.44925,0.401,323.15,7.48,10.1016/j.fluid.2021.113290
3,,0,0,1,0,1,Choline chloride,phenol,water,0.14975,0.44925,0.401,333.15,5.722,10.1016/j.fluid.2021.113290
3,,0,0,1,0,1,Choline chloride,phenol,water,0.12525,0.37575,0.499,293.15,15.369,10.1016/j.fluid.2021.113290
3,,0,0,1,0,1,Choline chloride,phenol,water,0.12525,0.37575,0.499,303.15,10.554,10.1016/j.fluid.2021.113290
3,,0,0,1,0,1,Choline chloride,phenol,water,0.12525,0.37575,0.499,313.15,7.612,10.1016/j.fluid.2021.113290
3,,0,0,1,0,1,Choline chloride,phenol,water,0.12525,0.37575,0.499,323.15,5.716,10.1016/j.fluid.2021.113290
3,,0,0,1,0,1,Choline chloride,phenol,water,0.12525,0.37575,0.499,333.15,4.437,10.1016/j.fluid.2021.113290
3,,0,0,1,0,1,Choline chloride,phenol,water,0.09975,0.29925,0.601,293.15,10.567,10.1016/j.fluid.2021.113290
