Repository: acid-design-lab/DESignSolvents

# DESignSolvents
1. DataAnalysis

2. MiningDescriptors

3. ML_MODELS

4. BEST_MODEL

File: VISCOSITY/Viscosity.csv (part 11 of 11)
Number of components,Type of DES,I,II,III,IV,V,Component#1,Component#2,Component#3,X#1 (molar fraction),X#2 (molar fraction),X#3 (molar fraction),"Temperature, K","Viscosity, cP",Reference (DOI)
3,,0,0,1,0,1,Choline chloride,phenol,water,0.09975,0.29925,0.601,303.15,7.469,10.1016/j.fluid.2021.113290
3,,0,0,1,0,1,Choline chloride,phenol,water,0.09975,0.29925,0.601,313.15,5.522,10.1016/j.fluid.2021.113290
3,,0,0,1,0,1,Choline chloride,phenol,water,0.09975,0.29925,0.601,323.15,4.232,10.1016/j.fluid.2021.113290
3,,0,0,1,0,1,Choline chloride,phenol,water,0.09975,0.29925,0.601,333.15,3.34,10.1016/j.fluid.2021.113290
3,,0,0,1,0,1,Choline chloride,phenol,water,0.075,0.225,0.7,293.15,7.478,10.1016/j.fluid.2021.113290
3,,0,0,1,0,1,Choline chloride,phenol,water,0.075,0.225,0.7,303.15,5.415,10.1016/j.fluid.2021.113290
3,,0,0,1,0,1,Choline chloride,phenol,water,0.075,0.225,0.7,313.15,4.077,10.1016/j.fluid.2021.113290
3,,0,0,1,0,1,Choline chloride,phenol,water,0.075,0.225,0.7,323.15,3.175,10.1016/j.fluid.2021.113290
3,,0,0,1,0,1,Choline chloride,phenol,water,0.075,0.225,0.7,333.15,2.542,10.1016/j.fluid.2021.113290
3,,0,0,1,0,1,Choline chloride,phenol,water,0.05,0.15,0.8,293.15,4.918,10.1016/j.fluid.2021.113290
3,,0,0,1,0,1,Choline chloride,phenol,water,0.05,0.15,0.8,303.15,3.639,10.1016/j.fluid.2021.113290
3,,0,0,1,0,1,Choline chloride,phenol,water,0.05,0.15,0.8,313.15,2.792,10.1016/j.fluid.2021.113290
3,,0,0,1,0,1,Choline chloride,phenol,water,0.05,0.15,0.8,323.15,2.209,10.1016/j.fluid.2021.113290
3,,0,0,1,0,1,Choline chloride,phenol,water,0.05,0.15,0.8,333.15,1.794,10.1016/j.fluid.2021.113290
3,,0,0,1,0,1,Choline chloride,phenol,water,0.025,0.075,0.9,293.15,2.774,10.1016/j.fluid.2021.113290
3,,0,0,1,0,1,Choline chloride,phenol,water,0.025,0.075,0.9,303.15,2.094,10.1016/j.fluid.2021.113290
3,,0,0,1,0,1,Choline chloride,phenol,water,0.025,0.075,0.9,313.15,1.639,10.1016/j.fluid.2021.113290
3,,0,0,1,0,1,Choline chloride,phenol,water,0.025,0.075,0.9,323.15,1.32,10.1016/j.fluid.2021.113290
3,,0,0,1,0,1,Choline chloride,phenol,water,0.025,0.075,0.9,333.15,1.089,10.1016/j.fluid.2021.113290
3,,0,0,1,0,1,Choline chloride,phenol,water,0.18,0.72,0.1,293.15,43.9,10.1016/j.fluid.2021.113290
3,,0,0,1,0,1,Choline chloride,phenol,water,0.18,0.72,0.1,303.15,27.667,10.1016/j.fluid.2021.113290
3,,0,0,1,0,1,Choline chloride,phenol,water,0.18,0.72,0.1,313.15,18.552,10.1016/j.fluid.2021.113290
3,,0,0,1,0,1,Choline chloride,phenol,water,0.18,0.72,0.1,323.15,13.26,10.1016/j.fluid.2021.113290
3,,0,0,1,0,1,Choline chloride,phenol,water,0.18,0.72,0.1,333.15,9.923,10.1016/j.fluid.2021.113290
3,,0,0,1,0,1,Choline chloride,phenol,water,0.16,0.64,0.2,293.15,34.948,10.1016/j.fluid.2021.113290
3,,0,0,1,0,1,Choline chloride,phenol,water,0.16,0.64,0.2,303.15,22.499,10.1016/j.fluid.2021.113290
3,,0,0,1,0,1,Choline chloride,phenol,water,0.16,0.64,0.2,313.15,15.237,10.1016/j.fluid.2021.113290
3,,0,0,1,0,1,Choline chloride,phenol,water,0.16,0.64,0.2,323.15,11.035,10.1016/j.fluid.2021.113290
3,,0,0,1,0,1,Choline chloride,phenol,water,0.16,0.64,0.2,333.15,8.309,10.1016/j.fluid.2021.113290
3,,0,0,1,0,1,Choline chloride,phenol,water,0.14,0.56,0.3,293.15,27.379,10.1016/j.fluid.2021.113290
3,,0,0,1,0,1,Choline chloride,phenol,water,0.14,0.56,0.3,303.15,17.929,10.1016/j.fluid.2021.113290
3,,0,0,1,0,1,Choline chloride,phenol,water,0.14,0.56,0.3,313.15,12.394,10.1016/j.fluid.2021.113290
3,,0,0,1,0,1,Choline chloride,phenol,water,0.14,0.56,0.3,323.15,9.002,10.1016/j.fluid.2021.113290
3,,0,0,1,0,1,Choline chloride,phenol,water,0.14,0.56,0.3,333.15,6.8,10.1016/j.fluid.2021.113290
3,,0,0,1,0,1,Choline chloride,phenol,water,0.12,0.48,0.4,293.15,20.064,10.1016/j.fluid.2021.113290
3,,0,0,1,0,1,Choline chloride,phenol,water,0.12,0.48,0.4,303.15,13.501,10.1016/j.fluid.2021.113290
3,,0,0,1,0,1,Choline chloride,phenol,water,0.12,0.48,0.4,313.15,9.539,10.1016/j.fluid.2021.113290
3,,0,0,1,0,1,Choline chloride,phenol,water,0.12,0.48,0.4,323.15,7.046,10.1016/j.fluid.2021.113290
3,,0,0,1,0,1,Choline chloride,phenol,water,0.12,0.48,0.4,333.15,5.391,10.1016/j.fluid.2021.113290
3,,0,0,1,0,1,Choline chloride,phenol,water,0.1,0.4,0.5,293.15,14.906,10.1016/j.fluid.2021.113290
3,,0,0,1,0,1,Choline chloride,phenol,water,0.1,0.4,0.5,303.15,10.306,10.1016/j.fluid.2021.113290
3,,0,0,1,0,1,Choline chloride,phenol,water,0.1,0.4,0.5,313.15,7.438,10.1016/j.fluid.2021.113290
3,,0,0,1,0,1,Choline chloride,phenol,water,0.1,0.4,0.5,323.15,5.586,10.1016/j.fluid.2021.113290
3,,0,0,1,0,1,Choline chloride,phenol,water,0.1,0.4,0.5,333.15,4.334,10.1016/j.fluid.2021.113290
3,,0,0,1,0,1,Choline chloride,phenol,water,0.08,0.32,0.6,293.15,11.076,10.1016/j.fluid.2021.113290
3,,0,0,1,0,1,Choline chloride,phenol,water,0.08,0.32,0.6,303.15,7.782,10.1016/j.fluid.2021.113290
3,,0,0,1,0,1,Choline chloride,phenol,water,0.08,0.32,0.6,313.15,5.722,10.1016/j.fluid.2021.113290
3,,0,0,1,0,1,Choline chloride,phenol,water,0.08,0.32,0.6,323.15,4.364,10.1016/j.fluid.2021.113290
3,,0,0,1,0,1,Choline chloride,phenol,water,0.08,0.32,0.6,333.15,3.433,10.1016/j.fluid.2021.113290
3,,0,0,1,0,1,Choline chloride,phenol,water,0.06,0.24,0.7,293.15,7.315,10.1016/j.fluid.2021.113290
3,,0,0,1,0,1,Choline chloride,phenol,water,0.06,0.24,0.7,303.15,5.29,10.1016/j.fluid.2021.113290
3,,0,0,1,0,1,Choline chloride,phenol,water,0.06,0.24,0.7,313.15,3.983,10.1016/j.fluid.2021.113290
3,,0,0,1,0,1,Choline chloride,phenol,water,0.06,0.24,0.7,323.15,3.101,10.1016/j.fluid.2021.113290
3,,0,0,1,0,1,Choline chloride,phenol,water,0.06,0.24,0.7,333.15,2.485,10.1016/j.fluid.2021.113290
3,,0,0,1,0,1,Choline chloride,phenol,water,0.04,0.16,0.8,293.15,4.816,10.1016/j.fluid.2021.113290
3,,0,0,1,0,1,Choline chloride,phenol,water,0.04,0.16,0.8,303.15,3.576,10.1016/j.fluid.2021.113290
3,,0,0,1,0,1,Choline chloride,phenol,water,0.04,0.16,0.8,313.15,2.739,10.1016/j.fluid.2021.113290
3,,0,0,1,0,1,Choline chloride,phenol,water,0.04,0.16,0.8,323.15,2.163,10.1016/j.fluid.2021.113290
3,,0,0,1,0,1,Choline chloride,phenol,water,0.04,0.16,0.8,333.15,1.753,10.1016/j.fluid.2021.113290
3,,0,0,1,0,1,Choline chloride,phenol,water,0.02,0.08,0.9,293.15,2.827,10.1016/j.fluid.2021.113290
3,,0,0,1,0,1,Choline chloride,phenol,water,0.02,0.08,0.9,303.15,2.128,10.1016/j.fluid.2021.113290
3,,0,0,1,0,1,Choline chloride,phenol,water,0.02,0.08,0.9,313.15,1.66,10.1016/j.fluid.2021.113290
3,,0,0,1,0,1,Choline chloride,phenol,water,0.02,0.08,0.9,323.15,1.334,10.1016/j.fluid.2021.113290
3,,0,0,1,0,1,Choline chloride,phenol,water,0.02,0.08,0.9,333.15,1.099,10.1016/j.fluid.2021.113290
3,,1,0,1,1,0,Cobalt chloride (CoCl2),tetraoctylammonium bromide,Octanoic acid,0.2,0.4,0.4,296.15,5686,10.1016/j.molliq.2022.120000
3,,1,0,1,1,0,Cobalt chloride (CoCl2),trihexyl(tetradecyl)phosphonium chloride,Octanoic acid,0.2,0.4,0.4,296.15,8492,10.1016/j.molliq.2022.120000
3,,1,0,1,1,0,Cobalt chloride (CoCl2),Trioctylmethylammonium chloride,Octanoic acid,0.2,0.4,0.4,296.15,428,10.1016/j.molliq.2022.120000
3,,0,0,0,1,1,Cobalt chloride (CoCl2),trioctylphosphine oxide,Octanoic acid,0.2,0.4,0.4,296.15,155,10.1016/j.molliq.2022.120000
3,,0,0,0,1,1,Cobalt chloride (CoCl2),trioctylamine,Octanoic acid,0.2,0.4,0.4,296.15,432,10.1016/j.molliq.2022.120000
3,,1,0,1,1,0,MnCl2,tetraoctylammonium bromide,Octanoic acid,0.2,0.4,0.4,296.15,14880,10.1016/j.molliq.2022.120000
3,,1,0,1,1,0,MnCl2,trihexyl(tetradecyl)phosphonium chloride,Octanoic acid,0.2,0.4,0.4,296.15,20990,10.1016/j.molliq.2022.120000
3,,1,0,1,1,0,DyCl3,trihexyl(tetradecyl)phosphonium chloride,Octanoic acid,0.142857143,0.428571429,0.428571429,296.15,4764,10.1016/j.molliq.2022.120000
3,,0,0,0,1,1,Gadolinium chloride,trioctylphosphine oxide,Decanoic acid,0.142857143,0.428571429,0.428571429,296.15,177,10.1016/j.molliq.2022.120000
3,,0,0,0,1,1,NdCl3,trioctylphosphine oxide,Octanoic acid,0.142857143,0.428571429,0.428571429,296.15,260,10.1016/j.molliq.2022.120000
3,,1,0,1,1,0,Cobalt chloride (CoCl2),tetraoctylammonium bromide,Decanoic acid,0.2,0.4,0.4,296.15,55463,10.1016/j.molliq.2022.120000
3,,1,0,1,1,0,Cobalt chloride (CoCl2),tetraoctylammonium bromide,Linoleic acid,0.142857143,0.428571429,0.428571429,296.15,2780,10.1016/j.molliq.2022.120000
3,,1,0,1,1,0,Cobalt chloride (CoCl2),tetraoctylammonium bromide,Linoleic acid,0.2,0.4,0.4,296.15,9654,10.1016/j.molliq.2022.120000
3,,1,0,1,1,0,Cobalt chloride (CoCl2),tetraoctylammonium bromide,"1,2-Octanediol",0.2,0.4,0.4,296.15,26553,10.1016/j.molliq.2022.120000
3,,1,0,1,1,0,Cobalt chloride (CoCl2),tetraoctylammonium bromide,Thymol,0.142857143,0.428571429,0.428571429,296.15,47559,10.1016/j.molliq.2022.120000
3,,1,0,1,1,0,Cobalt chloride (CoCl2),tetraoctylammonium bromide,Thymol,0.2,0.4,0.4,296.15,79363,10.1016/j.molliq.2022.120000
3,,1,0,1,1,0,Cobalt chloride (CoCl2),tetraoctylammonium bromide,Menthol,0.142857143,0.285714286,0.571428571,296.15,11880,10.1016/j.molliq.2022.120000
3,,1,0,1,1,0,Cobalt chloride (CoCl2),tetraoctylammonium bromide,Menthol,0.142857143,0.428571429,0.428571429,296.15,17810,10.1016/j.molliq.2022.120000
3,,1,0,1,1,0,Cobalt chloride (CoCl2),tetraoctylammonium bromide,Menthol,0.2,0.4,0.4,296.15,22135,10.1016/j.molliq.2022.120000
3,,1,0,1,1,0,Cobalt chloride (CoCl2),tetraoctylammonium bromide,gamma-Terpinene,0.2,0.4,0.4,296.15,124600,10.1016/j.molliq.2022.120000
3,,0,0,0,1,1,Cobalt chloride (CoCl2),trioctylphosphine oxide,Decanoic acid,0.2,0.4,0.4,296.15,177,10.1016/j.molliq.2022.120000
3,,0,0,0,1,1,Cobalt chloride (CoCl2),trioctylphosphine oxide,Dodecanoic acid,0.2,0.4,0.4,296.15,68,10.1016/j.molliq.2022.120000
3,,0,0,0,1,1,Cobalt chloride (CoCl2),trioctylphosphine oxide,"1,8-Octanediol",0.2,0.4,0.4,296.15,46,10.1016/j.molliq.2022.120000
3,,0,0,0,1,1,Cobalt chloride (CoCl2),trioctylphosphine oxide,"1,2-Octanediol",0.2,0.4,0.4,296.15,454,10.1016/j.molliq.2022.120000
3,,0,0,0,1,1,Gadolinium chloride,trioctylphosphine oxide,"1,2-Octanediol",0.142857143,0.428571429,0.428571429,296.15,520,10.1016/j.molliq.2022.120000
3,,0,0,0,1,1,Cobalt chloride (CoCl2),trioctylphosphine oxide,Thymol,0.142857143,0.428571429,0.428571429,296.15,247,10.1016/j.molliq.2022.120000
3,,0,0,0,1,1,Cobalt chloride (CoCl2),trioctylphosphine oxide,Menthol,0.142857143,0.428571429,0.428571429,296.15,164,10.1016/j.molliq.2022.120000
3,,0,0,0,1,1,Cobalt chloride (CoCl2),trioctylphosphine oxide,Thymol,0.2,0.4,0.4,296.15,399,10.1016/j.molliq.2022.120000
3,,0,0,0,1,1,Cobalt chloride (CoCl2),trioctylphosphine oxide,Menthol,0.2,0.4,0.4,296.15,438,10.1016/j.molliq.2022.120000
3,,0,0,0,1,1,Cobalt chloride (CoCl2),trioctylphosphine oxide,2-Ethylhexylamine,0.2,0.4,0.4,296.15,263,10.1016/j.molliq.2022.120000
3,,0,0,0,1,1,Cobalt chloride (CoCl2),trioctylphosphine oxide,Octylamine,0.2,0.4,0.4,296.15,655,10.1016/j.molliq.2022.120000
3,,0,0,0,1,1,Cobalt chloride (CoCl2),trioctylphosphine oxide,"2,4,6-Trimethylaniline",0.142857143,0.285714286,0.571428571,296.15,26690,10.1016/j.molliq.2022.120000
3,,1,0,1,1,0,Cobalt chloride (CoCl2),tetraoctylammonium bromide,Octanoic acid,0.142857143,0.285714286,0.571428571,296.15,2615,10.1016/j.molliq.2022.120000
3,,1,0,1,1,0,Cobalt chloride (CoCl2),tetraoctylammonium bromide,Octanoic acid,0.142857143,0.428571429,0.428571429,296.15,7612,10.1016/j.molliq.2022.120000
3,,0,0,1,0,1,Choline chloride,Urea,H2O,0.033333,0.066667,0.9,293.15,1.6178,10.1021/je5001796
3,,0,0,1,0,1,Choline chloride,Urea,H2O,0.066667,0.133333,0.8,293.15,2.8436,10.1021/je5001796
3,,0,0,1,0,1,Choline chloride,Urea,H2O,0.099733,0.199467,0.7008,293.15,5.0645,10.1021/je5001796
3,,0,0,1,0,1,Choline chloride,Urea,H2O,0.133333,0.266667,0.6,293.15,9.1829,10.1021/je5001796
3,,0,0,1,0,1,Choline chloride,Urea,H2O,0.164833,0.329667,0.5055,293.15,17.589,10.1021/je5001796
3,,0,0,1,0,1,Choline chloride,Urea,H2O,0.199867,0.399733,0.4004,293.15,34.5047,10.1021/je5001796
3,,0,0,1,0,1,Choline chloride,Urea,H2O,0.232933,0.465867,0.3012,293.15,73.3357,10.1021/je5001796
3,,0,0,1,0,1,Choline chloride,Urea,H2O,0.2667,0.5334,0.1999,293.15,169.4133,10.1021/je5001796
3,,0,0,1,0,1,Choline chloride,Urea,H2O,0.2992,0.5984,0.1024,293.15,436.1138,10.1021/je5001796
3,,0,0,1,0,1,Choline chloride,Urea,H2O,0.033333,0.066667,0.9,303.15,1.3125,10.1021/je5001796
3,,0,0,1,0,1,Choline chloride,Urea,H2O,0.066667,0.133333,0.8,303.15,2.2654,10.1021/je5001796
3,,0,0,1,0,1,Choline chloride,Urea,H2O,0.099733,0.199467,0.7008,303.15,3.9093,10.1021/je5001796
3,,0,0,1,0,1,Choline chloride,Urea,H2O,0.133333,0.266667,0.6,303.15,6.7782,10.1021/je5001796
3,,0,0,1,0,1,Choline chloride,Urea,H2O,0.164833,0.329667,0.5055,303.15,12.2515,10.1021/je5001796
3,,0,0,1,0,1,Choline chloride,Urea,H2O,0.199867,0.399733,0.4004,303.15,22.6048,10.1021/je5001796
3,,0,0,1,0,1,Choline chloride,Urea,H2O,0.232933,0.465867,0.3012,303.15,43.4958,10.1021/je5001796
3,,0,0,1,0,1,Choline chloride,Urea,H2O,0.2667,0.5334,0.1999,303.15,89.4403,10.1021/je5001796
3,,0,0,1,0,1,Choline chloride,Urea,H2O,0.2992,0.5984,0.1024,303.15,200.6193,10.1021/je5001796
3,,0,0,1,0,1,Choline chloride,Urea,H2O,0.033333,0.066667,0.9,313.15,1.0858,10.1021/je5001796
3,,0,0,1,0,1,Choline chloride,Urea,H2O,0.066667,0.133333,0.8,313.15,1.8509,10.1021/je5001796
3,,0,0,1,0,1,Choline chloride,Urea,H2O,0.099733,0.199467,0.7008,313.15,3.1117,10.1021/je5001796
3,,0,0,1,0,1,Choline chloride,Urea,H2O,0.133333,0.266667,0.6,313.15,5.1982,10.1021/je5001796
3,,0,0,1,0,1,Choline chloride,Urea,H2O,0.164833,0.329667,0.5055,313.15,8.9032,10.1021/je5001796
3,,0,0,1,0,1,Choline chloride,Urea,H2O,0.199867,0.399733,0.4004,313.15,15.8076,10.1021/je5001796
3,,0,0,1,0,1,Choline chloride,Urea,H2O,0.232933,0.465867,0.3012,313.15,28.0056,10.1021/je5001796
3,,0,0,1,0,1,Choline chloride,Urea,H2O,0.2667,0.5334,0.1999,313.15,52.3574,10.1021/je5001796
3,,0,0,1,0,1,Choline chloride,Urea,H2O,0.2992,0.5984,0.1024,313.15,104.0292,10.1021/je5001796
3,,0,0,1,0,1,Choline chloride,Urea,H2O,0.033333,0.066667,0.9,323.15,0.9234,10.1021/je5001796
3,,0,0,1,0,1,Choline chloride,Urea,H2O,0.066667,0.133333,0.8,323.15,1.5403,10.1021/je5001796
3,,0,0,1,0,1,Choline chloride,Urea,H2O,0.099733,0.199467,0.7008,323.15,2.5381,10.1021/je5001796
3,,0,0,1,0,1,Choline chloride,Urea,H2O,0.133333,0.266667,0.6,323.15,4.1152,10.1021/je5001796
3,,0,0,1,0,1,Choline chloride,Urea,H2O,0.164833,0.329667,0.5055,323.15,6.5254,10.1021/je5001796
3,,0,0,1,0,1,Choline chloride,Urea,H2O,0.199867,0.399733,0.4004,323.15,11.6217,10.1021/je5001796
3,,0,0,1,0,1,Choline chloride,Urea,H2O,0.232933,0.465867,0.3012,323.15,19.2941,10.1021/je5001796
3,,0,0,1,0,1,Choline chloride,Urea,H2O,0.2667,0.5334,0.1999,323.15,33.2125,10.1021/je5001796
3,,0,0,1,0,1,Choline chloride,Urea,H2O,0.2992,0.5984,0.1024,323.15,61.1854,10.1021/je5001796
3,,0,0,1,0,1,Choline chloride,Urea,H2O,0.033333,0.066667,0.9,333.15,0.798,10.1021/je5001796
3,,0,0,1,0,1,Choline chloride,Urea,H2O,0.066667,0.133333,0.8,333.15,1.3049,10.1021/je5001796
3,,0,0,1,0,1,Choline chloride,Urea,H2O,0.099733,0.199467,0.7008,333.15,2.1172,10.1021/je5001796
3,,0,0,1,0,1,Choline chloride,Urea,H2O,0.133333,0.266667,0.6,333.15,3.3415,10.1021/je5001796
3,,0,0,1,0,1,Choline chloride,Urea,H2O,0.164833,0.329667,0.5055,333.15,5.1376,10.1021/je5001796
3,,0,0,1,0,1,Choline chloride,Urea,H2O,0.199867,0.399733,0.4004,333.15,8.2652,10.1021/je5001796
3,,0,0,1,0,1,Choline chloride,Urea,H2O,0.232933,0.465867,0.3012,333.15,13.9586,10.1021/je5001796
3,,0,0,1,0,1,Choline chloride,Urea,H2O,0.2667,0.5334,0.1999,333.15,22.5795,10.1021/je5001796
3,,0,0,1,0,1,Choline chloride,Urea,H2O,0.2992,0.5984,0.1024,333.15,38.2495,10.1021/je5001796
3,,0,0,1,0,1,Choline chloride,Urea,H2O,0.033333,0.066667,0.9,343.15,0.701,10.1021/je5001796
3,,0,0,1,0,1,Choline chloride,Urea,H2O,0.066667,0.133333,0.8,343.15,1.1287,10.1021/je5001796
3,,0,0,1,0,1,Choline chloride,Urea,H2O,0.099733,0.199467,0.7008,343.15,1.7978,10.1021/je5001796
3,,0,0,1,0,1,Choline chloride,Urea,H2O,0.133333,0.266667,0.6,343.15,2.7739,10.1021/je5001796
3,,0,0,1,0,1,Choline chloride,Urea,H2O,0.164833,0.329667,0.5055,343.15,4.156,10.1021/je5001796
3,,0,0,1,0,1,Choline chloride,Urea,H2O,0.199867,0.399733,0.4004,343.15,6.4745,10.1021/je5001796
3,,0,0,1,0,1,Choline chloride,Urea,H2O,0.232933,0.465867,0.3012,343.15,10.323,10.1021/je5001796
3,,0,0,1,0,1,Choline chloride,Urea,H2O,0.2667,0.5334,0.1999,343.15,16.2228,10.1021/je5001796
3,,0,0,1,0,1,Choline chloride,Urea,H2O,0.2992,0.5984,0.1024,343.15,25.8876,10.1021/je5001796
3,,0,0,1,0,1,Choline chloride,Urea,H2O,0.033333,0.066667,0.9,353.15,0.6265,10.1021/je5001796
3,,0,0,1,0,1,Choline chloride,Urea,H2O,0.066667,0.133333,0.8,353.15,0.9911,10.1021/je5001796
3,,0,0,1,0,1,Choline chloride,Urea,H2O,0.099733,0.199467,0.7008,353.15,1.5515,10.1021/je5001796
3,,0,0,1,0,1,Choline chloride,Urea,H2O,0.133333,0.266667,0.6,353.15,2.3461,10.1021/je5001796
3,,0,0,1,0,1,Choline chloride,Urea,H2O,0.164833,0.329667,0.5055,353.15,3.4372,10.1021/je5001796
3,,0,0,1,0,1,Choline chloride,Urea,H2O,0.199867,0.399733,0.4004,353.15,5.203,10.1021/je5001796
3,,0,0,1,0,1,Choline chloride,Urea,H2O,0.232933,0.465867,0.3012,353.15,17.742,10.1021/je5001796
3,,0,0,1,0,1,Choline chloride,Urea,H2O,0.2667,0.5334,0.1999,353.15,12.1228,10.1021/je5001796
3,,0,0,1,0,1,Choline chloride,Urea,H2O,0.2992,0.5984,0.1024,353.15,18.4986,10.1021/je5001796
3,,0,0,1,0,1,Choline chloride,Urea,H2O,0.033333,0.066667,0.9,363.15,0.5735,10.1021/je5001796
3,,0,0,1,0,1,Choline chloride,Urea,H2O,0.066667,0.133333,0.8,363.15,0.8788,10.1021/je5001796
3,,0,0,1,0,1,Choline chloride,Urea,H2O,0.099733,0.199467,0.7008,363.15,1.3576,10.1021/je5001796
3,,0,0,1,0,1,Choline chloride,Urea,H2O,0.133333,0.266667,0.6,363.15,2.0167,10.1021/je5001796
3,,0,0,1,0,1,Choline chloride,Urea,H2O,0.164833,0.329667,0.5055,363.15,2.8964,10.1021/je5001796
3,,0,0,1,0,1,Choline chloride,Urea,H2O,0.199867,0.399733,0.4004,363.15,4.2758,10.1021/je5001796
3,,0,0,1,0,1,Choline chloride,Urea,H2O,0.232933,0.465867,0.3012,363.15,6.1852,10.1021/je5001796
3,,0,0,1,0,1,Choline chloride,Urea,H2O,0.2667,0.5334,0.1999,363.15,9.295,10.1021/je5001796
3,,0,0,1,0,1,Choline chloride,Urea,H2O,0.2992,0.5984,0.1024,363.15,13.705,10.1021/je5001796
3,,0,0,1,0,0,Chromium chloride (CrCl3),Choline chloride,H2O,0.125,0.125,0.75,293.15,13085.4,10.1002/apj.1873
3,,0,0,1,0,0,Chromium chloride (CrCl3),Choline chloride,H2O,0.125,0.125,0.75,304.15,5463.5,10.1002/apj.1873
3,,0,0,1,0,0,Chromium chloride (CrCl3),Choline chloride,H2O,0.125,0.125,0.75,315.15,2475.7,10.1002/apj.1873
3,,0,0,1,0,0,Chromium chloride (CrCl3),Choline chloride,H2O,0.125,0.125,0.75,326.15,1195.3,10.1002/apj.1873
3,,0,0,1,0,0,Chromium chloride (CrCl3),Choline chloride,H2O,0.125,0.125,0.75,336.65,646.5,10.1002/apj.1873
3,,0,0,1,0,0,Chromium chloride (CrCl3),Choline chloride,H2O,0.125,0.125,0.75,347.65,422.9,10.1002/apj.1873
3,,0,0,1,0,0,Chromium chloride (CrCl3),Choline chloride,H2O,0.130435,0.086956522,0.782609,293.15,7516.3,10.1002/apj.1873
3,,0,0,1,0,0,Chromium chloride (CrCl3),Choline chloride,H2O,0.130435,0.086956522,0.782609,304.15,3390.4,10.1002/apj.1873
3,,0,0,1,0,0,Chromium chloride (CrCl3),Choline chloride,H2O,0.130435,0.086956522,0.782609,315.15,1418.8,10.1002/apj.1873
3,,0,0,1,0,0,Chromium chloride (CrCl3),Choline chloride,H2O,0.130435,0.086956522,0.782609,326.15,727.8,10.1002/apj.1873
3,,0,0,1,0,0,Chromium chloride (CrCl3),Choline chloride,H2O,0.130435,0.086956522,0.782609,336.65,463.6,10.1002/apj.1873
3,,0,0,1,0,0,Chromium chloride (CrCl3),Choline chloride,H2O,0.130435,0.086956522,0.782609,347.65,260.3,10.1002/apj.1873
3,,0,0,1,0,0,Chromium chloride (CrCl3),Choline chloride,H2O,0.133466,0.065737052,0.800797,293.15,4670.8,10.1002/apj.1873
3,,0,0,1,0,0,Chromium chloride (CrCl3),Choline chloride,H2O,0.133466,0.065737052,0.800797,304.15,2048.9,10.1002/apj.1873
3,,0,0,1,0,0,Chromium chloride (CrCl3),Choline chloride,H2O,0.133466,0.065737052,0.800797,315.15,992,10.1002/apj.1873
3,,0,0,1,0,0,Chromium chloride (CrCl3),Choline chloride,H2O,0.133466,0.065737052,0.800797,326.15,605.8,10.1002/apj.1873
3,,0,0,1,0,0,Chromium chloride (CrCl3),Choline chloride,H2O,0.133466,0.065737052,0.800797,336.65,361.9,10.1002/apj.1873
3,,0,0,1,0,0,Chromium chloride (CrCl3),Choline chloride,H2O,0.133466,0.065737052,0.800797,347.65,179,10.1002/apj.1873
3,,0,0,1,0,0,Chromium chloride (CrCl3),Choline chloride,H2O,0.134981,0.05513308,0.809886,293.15,4122.1,10.1002/apj.1873
3,,0,0,1,0,0,Chromium chloride (CrCl3),Choline chloride,H2O,0.134981,0.05513308,0.809886,304.15,1744,10.1002/apj.1873
3,,0,0,1,0,0,Chromium chloride (CrCl3),Choline chloride,H2O,0.134981,0.05513308,0.809886,315.15,788.8,10.1002/apj.1873
3,,0,0,1,0,0,Chromium chloride (CrCl3),Choline chloride,H2O,0.134981,0.05513308,0.809886,326.15,402.6,10.1002/apj.1873
3,,0,0,1,0,0,Chromium chloride (CrCl3),Choline chloride,H2O,0.134981,0.05513308,0.809886,336.65,219.7,10.1002/apj.1873
3,,0,0,1,0,0,Chromium chloride (CrCl3),Choline chloride,H2O,0.134981,0.05513308,0.809886,347.65,118,10.1002/apj.1873
3,,0,0,1,0,0,Choline chloride,Ethylene glycol,DMSO,0.083403,0.166806,0.749792,308.15,2.58,10.1016/j.molliq.2016.10.115
3,,0,0,1,0,0,Choline chloride,Ethylene glycol,DMSO,0.142857,0.285714,0.571429,308.15,3.77,10.1016/j.molliq.2016.10.115
3,,0,0,1,0,0,Choline chloride,Ethylene glycol,DMSO,0.1875,0.375,0.4375,308.15,5.53,10.1016/j.molliq.2016.10.115
3,,0,0,1,0,0,Choline chloride,Ethylene glycol,DMSO,0.222222,0.444444,0.333333,308.15,8.02,10.1016/j.molliq.2016.10.115
3,,0,0,1,0,0,Choline chloride,Ethylene glycol,DMSO,0.25,0.5,0.25,308.15,11.1,10.1016/j.molliq.2016.10.115
3,,0,0,1,0,0,Choline chloride,Ethylene glycol,DMSO,0.272727,0.545455,0.181818,308.15,14.9,10.1016/j.molliq.2016.10.115
3,,0,0,1,0,0,Choline chloride,Ethylene glycol,DMSO,0.291667,0.583333,0.125,308.15,19,10.1016/j.molliq.2016.10.115
3,,0,0,1,0,0,Choline chloride,Ethylene glycol,DMSO,0.307678,0.615355,0.076967,308.15,23,10.1016/j.molliq.2016.10.115
3,,0,0,1,0,0,Choline chloride,Ethylene glycol,DMSO,0.321429,0.642857,0.035714,308.15,27.2,10.1016/j.molliq.2016.10.115
3,,0,0,1,0,0,Choline chloride,Ethylene glycol,DMSO,0.083403,0.166806,0.749792,313.15,2.33,10.1016/j.molliq.2016.10.115
3,,0,0,1,0,0,Choline chloride,Ethylene glycol,DMSO,0.142857,0.285714,0.571429,313.15,3.36,10.1016/j.molliq.2016.10.115
3,,0,0,1,0,0,Choline chloride,Ethylene glycol,DMSO,0.1875,0.375,0.4375,313.15,4.87,10.1016/j.molliq.2016.10.115
3,,0,0,1,0,0,Choline chloride,Ethylene glycol,DMSO,0.222222,0.444444,0.333333,313.15,6.96,10.1016/j.molliq.2016.10.115
3,,0,0,1,0,0,Choline chloride,Ethylene glycol,DMSO,0.25,0.5,0.25,313.15,9.5,10.1016/j.molliq.2016.10.115
3,,0,0,1,0,0,Choline chloride,Ethylene glycol,DMSO,0.272727,0.545455,0.181818,313.15,12.7,10.1016/j.molliq.2016.10.115
3,,0,0,1,0,0,Choline chloride,Ethylene glycol,DMSO,0.291667,0.583333,0.125,313.15,16.1,10.1016/j.molliq.2016.10.115
3,,0,0,1,0,0,Choline chloride,Ethylene glycol,DMSO,0.307678,0.615355,0.076967,313.15,19.4,10.1016/j.molliq.2016.10.115
3,,0,0,1,0,0,Choline chloride,Ethylene glycol,DMSO,0.321429,0.642857,0.035714,313.15,22.9,10.1016/j.molliq.2016.10.115
3,,0,0,1,0,0,Choline chloride,Ethylene glycol,DMSO,0.083403,0.166806,0.749792,318.15,2.12,10.1016/j.molliq.2016.10.115
3,,0,0,1,0,0,Choline chloride,Ethylene glycol,DMSO,0.142857,0.285714,0.571429,318.15,3.02,10.1016/j.molliq.2016.10.115
3,,0,0,1,0,0,Choline chloride,Ethylene glycol,DMSO,0.1875,0.375,0.4375,318.15,4.32,10.1016/j.molliq.2016.10.115
3,,0,0,1,0,0,Choline chloride,Ethylene glycol,DMSO,0.222222,0.444444,0.333333,318.15,6.02,10.1016/j.molliq.2016.10.115
3,,0,0,1,0,0,Choline chloride,Ethylene glycol,DMSO,0.25,0.5,0.25,318.15,8.22,10.1016/j.molliq.2016.10.115
3,,0,0,1,0,0,Choline chloride,Ethylene glycol,DMSO,0.272727,0.545455,0.181818,318.15,10.9,10.1016/j.molliq.2016.10.115
3,,0,0,1,0,0,Choline chloride,Ethylene glycol,DMSO,0.291667,0.583333,0.125,318.15,13.7,10.1016/j.molliq.2016.10.115
3,,0,0,1,0,0,Choline chloride,Ethylene glycol,DMSO,0.307678,0.615355,0.076967,318.15,16.5,10.1016/j.molliq.2016.10.115
3,,0,0,1,0,0,Choline chloride,Ethylene glycol,DMSO,0.321429,0.642857,0.035714,318.15,19.4,10.1016/j.molliq.2016.10.115
3,,0,0,1,0,0,Choline chloride,Ethylene glycol,DMSO,0.083403,0.166806,0.749792,323.15,1.94,10.1016/j.molliq.2016.10.115
3,,0,0,1,0,0,Choline chloride,Ethylene glycol,DMSO,0.142857,0.285714,0.571429,323.15,2.73,10.1016/j.molliq.2016.10.115
3,,0,0,1,0,0,Choline chloride,Ethylene glycol,DMSO,0.1875,0.375,0.4375,323.15,3.86,10.1016/j.molliq.2016.10.115
3,,0,0,1,0,0,Choline chloride,Ethylene glycol,DMSO,0.222222,0.444444,0.333333,323.15,5.32,10.1016/j.molliq.2016.10.115
3,,0,0,1,0,0,Choline chloride,Ethylene glycol,DMSO,0.25,0.5,0.25,323.15,7.19,10.1016/j.molliq.2016.10.115
3,,0,0,1,0,0,Choline chloride,Ethylene glycol,DMSO,0.272727,0.545455,0.181818,323.15,9.52,10.1016/j.molliq.2016.10.115
3,,0,0,1,0,0,Choline chloride,Ethylene glycol,DMSO,0.291667,0.583333,0.125,323.15,11.9,10.1016/j.molliq.2016.10.115
3,,0,0,1,0,0,Choline chloride,Ethylene glycol,DMSO,0.307678,0.615355,0.076967,323.15,14.3,10.1016/j.molliq.2016.10.115
3,,0,0,1,0,0,Choline chloride,Ethylene glycol,DMSO,0.321429,0.642857,0.035714,323.15,16.7,10.1016/j.molliq.2016.10.115
3,,0,0,1,0,0,Choline chloride,Ethylene glycol,DMSO,0.083403,0.166806,0.749792,328.15,1.78,10.1016/j.molliq.2016.10.115
3,,0,0,1,0,0,Choline chloride,Ethylene glycol,DMSO,0.142857,0.285714,0.571429,328.15,2.48,10.1016/j.molliq.2016.10.115
3,,0,0,1,0,0,Choline chloride,Ethylene glycol,DMSO,0.1875,0.375,0.4375,328.15,3.47,10.1016/j.molliq.2016.10.115
3,,0,0,1,0,0,Choline chloride,Ethylene glycol,DMSO,0.222222,0.444444,0.333333,328.15,4.74,10.1016/j.molliq.2016.10.115
3,,0,0,1,0,0,Choline chloride,Ethylene glycol,DMSO,0.25,0.5,0.25,328.15,6.29,10.1016/j.molliq.2016.10.115
3,,0,0,1,0,0,Choline chloride,Ethylene glycol,DMSO,0.272727,0.545455,0.181818,328.15,8.36,10.1016/j.molliq.2016.10.115
3,,0,0,1,0,0,Choline chloride,Ethylene glycol,DMSO,0.291667,0.583333,0.125,328.15,10.4,10.1016/j.molliq.2016.10.115
3,,0,0,1,0,0,Choline chloride,Ethylene glycol,DMSO,0.307678,0.615355,0.076967,328.15,12.4,10.1016/j.molliq.2016.10.115
3,,0,0,1,0,0,Choline chloride,Ethylene glycol,DMSO,0.321429,0.642857,0.035714,328.15,14.5,10.1016/j.molliq.2016.10.115
3,,0,0,1,0,0,Choline chloride,Ethylene glycol,DMSO,0.083403,0.166806,0.749792,333.15,1.64,10.1016/j.molliq.2016.10.115
3,,0,0,1,0,0,Choline chloride,Ethylene glycol,DMSO,0.142857,0.285714,0.571429,333.15,2.27,10.1016/j.molliq.2016.10.115
3,,0,0,1,0,0,Choline chloride,Ethylene glycol,DMSO,0.1875,0.375,0.4375,333.15,3.14,10.1016/j.molliq.2016.10.115
3,,0,0,1,0,0,Choline chloride,Ethylene glycol,DMSO,0.222222,0.444444,0.333333,333.15,4.24,10.1016/j.molliq.2016.10.115
3,,0,0,1,0,0,Choline chloride,Ethylene glycol,DMSO,0.25,0.5,0.25,333.15,5.58,10.1016/j.molliq.2016.10.115
3,,0,0,1,0,0,Choline chloride,Ethylene glycol,DMSO,0.272727,0.545455,0.181818,333.15,7.39,10.1016/j.molliq.2016.10.115
3,,0,0,1,0,0,Choline chloride,Ethylene glycol,DMSO,0.291667,0.583333,0.125,333.15,9.15,10.1016/j.molliq.2016.10.115
3,,0,0,1,0,0,Choline chloride,Ethylene glycol,DMSO,0.307678,0.615355,0.076967,333.15,10.9,10.1016/j.molliq.2016.10.115
3,,0,0,1,0,0,Choline chloride,Ethylene glycol,DMSO,0.321429,0.642857,0.035714,333.15,12.7,10.1016/j.molliq.2016.10.115
3,,0,0,1,0,0,Choline chloride,Ethylene glycol,DMSO,0.083403,0.166806,0.749792,338.15,1.52,10.1016/j.molliq.2016.10.115
3,,0,0,1,0,0,Choline chloride,Ethylene glycol,DMSO,0.142857,0.285714,0.571429,338.15,2.08,10.1016/j.molliq.2016.10.115
3,,0,0,1,0,0,Choline chloride,Ethylene glycol,DMSO,0.1875,0.375,0.4375,338.15,2.85,10.1016/j.molliq.2016.10.115
3,,0,0,1,0,0,Choline chloride,Ethylene glycol,DMSO,0.222222,0.444444,0.333333,338.15,3.82,10.1016/j.molliq.2016.10.115
3,,0,0,1,0,0,Choline chloride,Ethylene glycol,DMSO,0.25,0.5,0.25,338.15,4.99,10.1016/j.molliq.2016.10.115
3,,0,0,1,0,0,Choline chloride,Ethylene glycol,DMSO,0.272727,0.545455,0.181818,338.15,6.56,10.1016/j.molliq.2016.10.115
3,,0,0,1,0,0,Choline chloride,Ethylene glycol,DMSO,0.291667,0.583333,0.125,338.15,8.11,10.1016/j.molliq.2016.10.115
3,,0,0,1,0,0,Choline chloride,Ethylene glycol,DMSO,0.307678,0.615355,0.076967,338.15,9.65,10.1016/j.molliq.2016.10.115
3,,0,0,1,0,0,Choline chloride,Ethylene glycol,DMSO,0.321429,0.642857,0.035714,338.15,11.2,10.1016/j.molliq.2016.10.115
3,,0,0,1,0,0,Choline chloride,Ethylene glycol,DMSO,0.083403,0.166806,0.749792,343.15,1.41,10.1016/j.molliq.2016.10.115
3,,0,0,1,0,0,Choline chloride,Ethylene glycol,DMSO,0.142857,0.285714,0.571429,343.15,1.91,10.1016/j.molliq.2016.10.115
3,,0,0,1,0,0,Choline chloride,Ethylene glycol,DMSO,0.1875,0.375,0.4375,343.15,2.6,10.1016/j.molliq.2016.10.115
3,,0,0,1,0,0,Choline chloride,Ethylene glycol,DMSO,0.222222,0.444444,0.333333,343.15,3.46,10.1016/j.molliq.2016.10.115
3,,0,0,1,0,0,Choline chloride,Ethylene glycol,DMSO,0.25,0.5,0.25,343.15,4.47,10.1016/j.molliq.2016.10.115
3,,0,0,1,0,0,Choline chloride,Ethylene glycol,DMSO,0.272727,0.545455,0.181818,343.15,5.84,10.1016/j.molliq.2016.10.115
3,,0,0,1,0,0,Choline chloride,Ethylene glycol,DMSO,0.291667,0.583333,0.125,343.15,7.2,10.1016/j.molliq.2016.10.115
3,,0,0,1,0,0,Choline chloride,Ethylene glycol,DMSO,0.307678,0.615355,0.076967,343.15,8.56,10.1016/j.molliq.2016.10.115
3,,0,0,1,0,0,Choline chloride,Ethylene glycol,DMSO,0.321429,0.642857,0.035714,343.15,9.88,10.1016/j.molliq.2016.10.115
3,,0,0,1,0,0,Choline chloride,Ethylene glycol,DMSO,0.083403,0.166806,0.749792,353.15,1.23,10.1016/j.molliq.2016.10.115
3,,0,0,1,0,0,Choline chloride,Ethylene glycol,DMSO,0.142857,0.285714,0.571429,353.15,1.64,10.1016/j.molliq.2016.10.115
3,,0,0,1,0,0,Choline chloride,Ethylene glycol,DMSO,0.1875,0.375,0.4375,353.15,2.19,10.1016/j.molliq.2016.10.115
3,,0,0,1,0,0,Choline chloride,Ethylene glycol,DMSO,0.222222,0.444444,0.333333,353.15,2.87,10.1016/j.molliq.2016.10.115
3,,0,0,1,0,0,Choline chloride,Ethylene glycol,DMSO,0.25,0.5,0.25,353.15,3.66,10.1016/j.molliq.2016.10.115
3,,0,0,1,0,0,Choline chloride,Ethylene glycol,DMSO,0.272727,0.545455,0.181818,353.15,4.71,10.1016/j.molliq.2016.10.115
3,,0,0,1,0,0,Choline chloride,Ethylene glycol,DMSO,0.291667,0.583333,0.125,353.15,5.77,10.1016/j.molliq.2016.10.115
3,,0,0,1,0,0,Choline chloride,Ethylene glycol,DMSO,0.307678,0.615355,0.076967,353.15,6.86,10.1016/j.molliq.2016.10.115
3,,0,0,1,0,0,Choline chloride,Ethylene glycol,DMSO,0.321429,0.642857,0.035714,353.15,7.9,10.1016/j.molliq.2016.10.115
3,,0,0,1,0,0,Choline chloride,Ethylene glycol,DMSO,0.083403,0.166806,0.749792,363.15,1.08,10.1016/j.molliq.2016.10.115
3,,0,0,1,0,0,Choline chloride,Ethylene glycol,DMSO,0.142857,0.285714,0.571429,363.15,1.42,10.1016/j.molliq.2016.10.115
3,,0,0,1,0,0,Choline chloride,Ethylene glycol,DMSO,0.1875,0.375,0.4375,363.15,1.87,10.1016/j.molliq.2016.10.115
3,,0,0,1,0,0,Choline chloride,Ethylene glycol,DMSO,0.222222,0.444444,0.333333,363.15,2.43,10.1016/j.molliq.2016.10.115
3,,0,0,1,0,0,Choline chloride,Ethylene glycol,DMSO,0.25,0.5,0.25,363.15,3.05,10.1016/j.molliq.2016.10.115
3,,0,0,1,0,0,Choline chloride,Ethylene glycol,DMSO,0.272727,0.545455,0.181818,363.15,3.88,10.1016/j.molliq.2016.10.115
3,,0,0,1,0,0,Choline chloride,Ethylene glycol,DMSO,0.291667,0.583333,0.125,363.15,4.7,10.1016/j.molliq.2016.10.115
3,,0,0,1,0,0,Choline chloride,Ethylene glycol,DMSO,0.307678,0.615355,0.076967,363.15,5.6,10.1016/j.molliq.2016.10.115
3,,0,0,1,0,0,Choline chloride,Ethylene glycol,DMSO,0.321429,0.642857,0.035714,363.15,6.41,10.1016/j.molliq.2016.10.115
3,,0,0,1,0,1,Choline chloride,Glycerol,H2O,0.297333333,0.594667,0.108,283.15,669.9038,10.1016/j.fluid.2014.01.028
3,,0,0,1,0,1,Choline chloride,Glycerol,H2O,0.253966667,0.507933,0.2381,283.15,397.1261,10.1016/j.fluid.2014.01.028
3,,0,0,1,0,1,Choline chloride,Glycerol,H2O,0.219166667,0.438333,0.3425,283.15,239.0806,10.1016/j.fluid.2014.01.028
3,,0,0,1,0,1,Choline chloride,Glycerol,H2O,0.199266667,0.398533,0.4022,283.15,177.9621,10.1016/j.fluid.2014.01.028
3,,0,0,1,0,1,Choline chloride,Glycerol,H2O,0.134066667,0.268133,0.5978,283.15,54.6306,10.1016/j.fluid.2014.01.028
3,,0,0,1,0,1,Choline chloride,Glycerol,H2O,0.093366667,0.186733,0.7199,283.15,21.8137,10.1016/j.fluid.2014.01.028
3,,0,0,1,0,1,Choline chloride,Glycerol,H2O,0.066766667,0.133533,0.7997,283.15,11.3182,10.1016/j.fluid.2014.01.028
3,,0,0,1,0,1,Choline chloride,Glycerol,H2O,0.047533333,0.095067,0.8574,283.15,6.0668,10.1016/j.fluid.2014.01.028
3,,0,0,1,0,1,Choline chloride,Glycerol,H2O,0.0331,0.0662,0.9007,283.15,3.8894,10.1016/j.fluid.2014.01.028
3,,0,0,1,0,1,Choline chloride,Glycerol,H2O,0.022166667,0.044333,0.9335,283.15,2.6941,10.1016/j.fluid.2014.01.028
3,,0,0,1,0,1,Choline chloride,Glycerol,H2O,0.013266667,0.026533,0.9602,283.15,2.0141,10.1016/j.fluid.2014.01.028
3,,0,0,1,0,1,Choline chloride,Glycerol,H2O,0.006033333,0.012067,0.9819,283.15,1.5754,10.1016/j.fluid.2014.01.028
3,,0,0,1,0,1,Choline chloride,Glycerol,H2O,0.297333333,0.594667,0.108,293.15,322.6054,10.1016/j.fluid.2014.01.028
3,,0,0,1,0,1,Choline chloride,Glycerol,H2O,0.253966667,0.507933,0.2381,293.15,200.4529,10.1016/j.fluid.2014.01.028
3,,0,0,1,0,1,Choline chloride,Glycerol,H2O,0.219166667,0.438333,0.3425,293.15,125.9387,10.1016/j.fluid.2014.01.028
3,,0,0,1,0,1,Choline chloride,Glycerol,H2O,0.199266667,0.398533,0.4022,293.15,95.9405,10.1016/j.fluid.2014.01.028
3,,0,0,1,0,1,Choline chloride,Glycerol,H2O,0.134066667,0.268133,0.5978,293.15,32.8956,10.1016/j.fluid.2014.01.028
3,,0,0,1,0,1,Choline chloride,Glycerol,H2O,0.093366667,0.186733,0.7199,293.15,14.3726,10.1016/j.fluid.2014.01.028
3,,0,0,1,0,1,Choline chloride,Glycerol,H2O,0.066766667,0.133533,0.7997,293.15,7.6483,10.1016/j.fluid.2014.01.028
3,,0,0,1,0,1,Choline chloride,Glycerol,H2O,0.047533333,0.095067,0.8574,293.15,4.3516,10.1016/j.fluid.2014.01.028
3,,0,0,1,0,1,Choline chloride,Glycerol,H2O,0.0331,0.0662,0.9007,293.15,2.8657,10.1016/j.fluid.2014.01.028
3,,0,0,1,0,1,Choline chloride,Glycerol,H2O,0.022166667,0.044333,0.9335,293.15,2.0191,10.1016/j.fluid.2014.01.028
3,,0,0,1,0,1,Choline chloride,Glycerol,H2O,0.013266667,0.026533,0.9602,293.15,1.5294,10.1016/j.fluid.2014.01.028
3,,0,0,1,0,1,Choline chloride,Glycerol,H2O,0.006033333,0.012067,0.9819,293.15,1.2065,10.1016/j.fluid.2014.01.028
3,,0,0,1,0,1,Choline chloride,Glycerol,H2O,0.297333333,0.594667,0.108,303.15,172.8659,10.1016/j.fluid.2014.01.028
3,,0,0,1,0,1,Choline chloride,Glycerol,H2O,0.253966667,0.507933,0.2381,303.15,105.3949,10.1016/j.fluid.2014.01.028
3,,0,0,1,0,1,Choline chloride,Glycerol,H2O,0.219166667,0.438333,0.3425,303.15,72.1121,10.1016/j.fluid.2014.01.028
3,,0,0,1,0,1,Choline chloride,Glycerol,H2O,0.199266667,0.398533,0.4022,303.15,56.4675,10.1016/j.fluid.2014.01.028
3,,0,0,1,0,1,Choline chloride,Glycerol,H2O,0.134066667,0.268133,0.5978,303.15,21.3567,10.1016/j.fluid.2014.01.028
3,,0,0,1,0,1,Choline chloride,Glycerol,H2O,0.093366667,0.186733,0.7199,303.15,10.0548,10.1016/j.fluid.2014.01.028
3,,0,0,1,0,1,Choline chloride,Glycerol,H2O,0.066766667,0.133533,0.7997,303.15,5.6483,10.1016/j.fluid.2014.01.028
3,,0,0,1,0,1,Choline chloride,Glycerol,H2O,0.047533333,0.095067,0.8574,303.15,3.2576,10.1016/j.fluid.2014.01.028
3,,0,0,1,0,1,Choline chloride,Glycerol,H2O,0.0331,0.0662,0.9007,303.15,2.1977,10.1016/j.fluid.2014.01.028
3,,0,0,1,0,1,Choline chloride,Glycerol,H2O,0.022166667,0.044333,0.9335,303.15,1.5742,10.1016/j.fluid.2014.01.028
3,,0,0,1,0,1,Choline chloride,Glycerol,H2O,0.013266667,0.026533,0.9602,303.15,1.2059,10.1016/j.fluid.2014.01.028
3,,0,0,1,0,1,Choline chloride,Glycerol,H2O,0.006033333,0.012067,0.9819,303.15,0.9611,10.1016/j.fluid.2014.01.028
3,,0,0,1,0,1,Choline chloride,Glycerol,H2O,0.297333333,0.594667,0.108,313.15,97.607,10.1016/j.fluid.2014.01.028
3,,0,0,1,0,1,Choline chloride,Glycerol,H2O,0.253966667,0.507933,0.2381,313.15,63.6328,10.1016/j.fluid.2014.01.028
3,,0,0,1,0,1,Choline chloride,Glycerol,H2O,0.219166667,0.438333,0.3425,313.15,44.9472,10.1016/j.fluid.2014.01.028
3,,0,0,1,0,1,Choline chloride,Glycerol,H2O,0.199266667,0.398533,0.4022,313.15,35.8177,10.1016/j.fluid.2014.01.028
3,,0,0,1,0,1,Choline chloride,Glycerol,H2O,0.134066667,0.268133,0.5978,313.15,14.735,10.1016/j.fluid.2014.01.028
3,,0,0,1,0,1,Choline chloride,Glycerol,H2O,0.093366667,0.186733,0.7199,313.15,7.0999,10.1016/j.fluid.2014.01.028
3,,0,0,1,0,1,Choline chloride,Glycerol,H2O,0.066766667,0.133533,0.7997,313.15,3.8621,10.1016/j.fluid.2014.01.028
3,,0,0,1,0,1,Choline chloride,Glycerol,H2O,0.047533333,0.095067,0.8574,313.15,2.5277,10.1016/j.fluid.2014.01.028
3,,0,0,1,0,1,Choline chloride,Glycerol,H2O,0.0331,0.0662,0.9007,313.15,1.7433,10.1016/j.fluid.2014.01.028
3,,0,0,1,0,1,Choline chloride,Glycerol,H2O,0.022166667,0.044333,0.9335,313.15,1.2652,10.1016/j.fluid.2014.01.028
3,,0,0,1,0,1,Choline chloride,Glycerol,H2O,0.013266667,0.026533,0.9602,313.15,0.9808,10.1016/j.fluid.2014.01.028
3,,0,0,1,0,1,Choline chloride,Glycerol,H2O,0.006033333,0.012067,0.9819,313.15,0.7902,10.1016/j.fluid.2014.01.028
3,,0,0,1,0,1,Choline chloride,Glycerol,H2O,0.297333333,0.594667,0.108,323.15,60.8033,10.1016/j.fluid.2014.01.028
3,,0,0,1,0,1,Choline chloride,Glycerol,H2O,0.253966667,0.507933,0.2381,323.15,41.6544,10.1016/j.fluid.2014.01.028
3,,0,0,1,0,1,Choline chloride,Glycerol,H2O,0.219166667,0.438333,0.3425,323.15,29.7991,10.1016/j.fluid.2014.01.028
3,,0,0,1,0,1,Choline chloride,Glycerol,H2O,0.199266667,0.398533,0.4022,323.15,24.0906,10.1016/j.fluid.2014.01.028
3,,0,0,1,0,1,Choline chloride,Glycerol,H2O,0.134066667,0.268133,0.5978,323.15,10.6386,10.1016/j.fluid.2014.01.028
3,,0,0,1,0,1,Choline chloride,Glycerol,H2O,0.093366667,0.186733,0.7199,323.15,5.076,10.1016/j.fluid.2014.01.028
3,,0,0,1,0,1,Choline chloride,Glycerol,H2O,0.066766667,0.133533,0.7997,323.15,3.0075,10.1016/j.fluid.2014.01.028
3,,0,0,1,0,1,Choline chloride,Glycerol,H2O,0.047533333,0.095067,0.8574,323.15,2.0196,10.1016/j.fluid.2014.01.028
3,,0,0,1,0,1,Choline chloride,Glycerol,H2O,0.0331,0.0662,0.9007,323.15,1.4169,10.1016/j.fluid.2014.01.028
3,,0,0,1,0,1,Choline chloride,Glycerol,H2O,0.022166667,0.044333,0.9335,323.15,1.0444,10.1016/j.fluid.2014.01.028
3,,0,0,1,0,1,Choline chloride,Glycerol,H2O,0.013266667,0.026533,0.9602,323.15,0.8193,10.1016/j.fluid.2014.01.028
3,,0,0,1,0,1,Choline chloride,Glycerol,H2O,0.006033333,0.012067,0.9819,323.15,0.6578,10.1016/j.fluid.2014.01.028
3,,0,0,1,0,1,Choline chloride,Glycerol,H2O,0.297333333,0.594667,0.108,333.15,39.3459,10.1016/j.fluid.2014.01.028
3,,0,0,1,0,1,Choline chloride,Glycerol,H2O,0.253966667,0.507933,0.2381,333.15,28.2346,10.1016/j.fluid.2014.01.028
3,,0,0,1,0,1,Choline chloride,Glycerol,H2O,0.219166667,0.438333,0.3425,333.15,20.8106,10.1016/j.fluid.2014.01.028
3,,0,0,1,0,1,Choline chloride,Glycerol,H2O,0.199266667,0.398533,0.4022,333.15,17.1371,10.1016/j.fluid.2014.01.028
3,,0,0,1,0,1,Choline chloride,Glycerol,H2O,0.134066667,0.268133,0.5978,333.15,7.7082,10.1016/j.fluid.2014.01.028
3,,0,0,1,0,1,Choline chloride,Glycerol,H2O,0.093366667,0.186733,0.7199,333.15,3.9458,10.1016/j.fluid.2014.01.028
3,,0,0,1,0,1,Choline chloride,Glycerol,H2O,0.066766667,0.133533,0.7997,333.15,2.4063,10.1016/j.fluid.2014.01.028
3,,0,0,1,0,1,Choline chloride,Glycerol,H2O,0.047533333,0.095067,0.8574,333.15,1.6547,10.1016/j.fluid.2014.01.028
3,,0,0,1,0,1,Choline chloride,Glycerol,H2O,0.0331,0.0662,0.9007,333.15,1.1824,10.1016/j.fluid.2014.01.028
3,,0,0,1,0,1,Choline chloride,Glycerol,H2O,0.022166667,0.044333,0.9335,333.15,0.8829,10.1016/j.fluid.2014.01.028
3,,0,0,1,0,1,Choline chloride,Glycerol,H2O,0.013266667,0.026533,0.9602,333.15,0.6999,10.1016/j.fluid.2014.01.028
3,,0,0,1,0,1,Choline chloride,Glycerol,H2O,0.006033333,0.012067,0.9819,333.15,0.5652,10.1016/j.fluid.2014.01.028
3,,0,0,1,0,1,Choline chloride,Glycerol,H2O,0.297333333,0.594667,0.108,343.15,27.497,10.1016/j.fluid.2014.01.028
3,,0,0,1,0,1,Choline chloride,Glycerol,H2O,0.253966667,0.507933,0.2381,343.15,20.1102,10.1016/j.fluid.2014.01.028
3,,0,0,1,0,1,Choline chloride,Glycerol,H2O,0.219166667,0.438333,0.3425,343.15,15.2347,10.1016/j.fluid.2014.01.028
3,,0,0,1,0,1,Choline chloride,Glycerol,H2O,0.199266667,0.398533,0.4022,343.15,12.6879,10.1016/j.fluid.2014.01.028
3,,0,0,1,0,1,Choline chloride,Glycerol,H2O,0.134066667,0.268133,0.5978,343.15,5.6748,10.1016/j.fluid.2014.01.028
3,,0,0,1,0,1,Choline chloride,Glycerol,H2O,0.093366667,0.186733,0.7199,343.15,3.1519,10.1016/j.fluid.2014.01.028
3,,0,0,1,0,1,Choline chloride,Glycerol,H2O,0.066766667,0.133533,0.7997,343.15,1.9711,10.1016/j.fluid.2014.01.028
3,,0,0,1,0,1,Choline chloride,Glycerol,H2O,0.047533333,0.095067,0.8574,343.15,1.3842,10.1016/j.fluid.2014.01.028
3,,0,0,1,0,1,Choline chloride,Glycerol,H2O,0.0331,0.0662,0.9007,343.15,1.004,10.1016/j.fluid.2014.01.028
3,,0,0,1,0,1,Choline chloride,Glycerol,H2O,0.022166667,0.044333,0.9335,343.15,0.7359,10.1016/j.fluid.2014.01.028
3,,0,0,1,0,1,Choline chloride,Glycerol,H2O,0.013266667,0.026533,0.9602,343.15,0.6006,10.1016/j.fluid.2014.01.028
3,,0,0,1,0,1,Choline chloride,Glycerol,H2O,0.006033333,0.012067,0.9819,343.15,0.4876,10.1016/j.fluid.2014.01.028
3,,0,0,1,0,1,Choline chloride,Glycerol,H2O,0.297333333,0.594667,0.108,353.15,20.0963,10.1016/j.fluid.2014.01.028
3,,0,0,1,0,1,Choline chloride,Glycerol,H2O,0.253966667,0.507933,0.2381,353.15,14.9828,10.1016/j.fluid.2014.01.028
3,,0,0,1,0,1,Choline chloride,Glycerol,H2O,0.219166667,0.438333,0.3425,353.15,11.586,10.1016/j.fluid.2014.01.028
3,,0,0,1,0,1,Choline chloride,Glycerol,H2O,0.199266667,0.398533,0.4022,353.15,9.5736,10.1016/j.fluid.2014.01.028
3,,0,0,1,0,1,Choline chloride,Glycerol,H2O,0.134066667,0.268133,0.5978,353.15,4.4946,10.1016/j.fluid.2014.01.028
3,,0,0,1,0,1,Choline chloride,Glycerol,H2O,0.093366667,0.186733,0.7199,353.15,2.5717,10.1016/j.fluid.2014.01.028
3,,0,0,1,0,1,Choline chloride,Glycerol,H2O,0.066766667,0.133533,0.7997,353.15,1.6472,10.1016/j.fluid.2014.01.028
3,,0,0,1,0,1,Choline chloride,Glycerol,H2O,0.047533333,0.095067,0.8574,353.15,1.1855,10.1016/j.fluid.2014.01.028
3,,0,0,1,0,1,Choline chloride,Glycerol,H2O,0.0331,0.0662,0.9007,353.15,0.8822,10.1016/j.fluid.2014.01.028
3,,0,0,1,0,1,Choline chloride,Glycerol,H2O,0.022166667,0.044333,0.9335,353.15,0.6654,10.1016/j.fluid.2014.01.028
3,,0,0,1,0,1,Choline chloride,Glycerol,H2O,0.013266667,0.026533,0.9602,353.15,0.5212,10.1016/j.fluid.2014.01.028
3,,0,0,1,0,1,Choline chloride,Glycerol,H2O,0.006033333,0.012067,0.9819,353.15,0.4353,10.1016/j.fluid.2014.01.028
3,,0,0,1,0,1,Choline chloride,Glycerol,H2O,0.297333333,0.594667,0.108,363.15,15.2351,10.1016/j.fluid.2014.01.028
3,,0,0,1,0,1,Choline chloride,Glycerol,H2O,0.253966667,0.507933,0.2381,363.15,11.4031,10.1016/j.fluid.2014.01.028
3,,0,0,1,0,1,Choline chloride,Glycerol,H2O,0.219166667,0.438333,0.3425,363.15,9.0466,10.1016/j.fluid.2014.01.028
3,,0,0,1,0,1,Choline chloride,Glycerol,H2O,0.199266667,0.398533,0.4022,363.15,7.5048,10.1016/j.fluid.2014.01.028
3,,0,0,1,0,1,Choline chloride,Glycerol,H2O,0.134066667,0.268133,0.5978,363.15,3.6385,10.1016/j.fluid.2014.01.028
3,,0,0,1,0,1,Choline chloride,Glycerol,H2O,0.093366667,0.186733,0.7199,363.15,2.1426,10.1016/j.fluid.2014.01.028
3,,0,0,1,0,1,Choline chloride,Glycerol,H2O,0.066766667,0.133533,0.7997,363.15,1.3986,10.1016/j.fluid.2014.01.028
3,,0,0,1,0,1,Choline chloride,Glycerol,H2O,0.047533333,0.095067,0.8574,363.15,1.0262,10.1016/j.fluid.2014.01.028
3,,0,0,1,0,1,Choline chloride,Glycerol,H2O,0.0331,0.0662,0.9007,363.15,0.7702,10.1016/j.fluid.2014.01.028
3,,0,0,1,0,1,Choline chloride,Glycerol,H2O,0.022166667,0.044333,0.9335,363.15,0.6145,10.1016/j.fluid.2014.01.028
3,,0,0,1,0,1,Choline chloride,Glycerol,H2O,0.013266667,0.026533,0.9602,363.15,0.4654,10.1016/j.fluid.2014.01.028
3,,0,0,1,0,1,Choline chloride,Glycerol,H2O,0.006033333,0.012067,0.9819,363.15,0.3862,10.1016/j.fluid.2014.01.028
